Repository: KuroShinHQ/kuro-jikken

# 黒・実験 · kuro-jikken

> *jikken (実験) = experiment.* An open, reproducible lab notebook asking one narrow question:
> **when does an LLM agent get computational chemistry wrong, and how much do deterministic
> tools, gates and verification help?**
| | |
|---|---|
| **Author** | Yasin Yagci ([ORCID 0009-0001-3456-4299](https://orcid.org/0009-0001-3456-4299)), independent researcher |
| **Org** | [KuroShinHQ](https://github.com/KuroShinHQ) |
| **Stage** | Phase 1 done (locked solubility baseline, v0.1.1) · Phase 1b done (engine router) · Phase 2 (LLM A/B/C) pre-registered, **not run yet** |
| **Principle** | claim → evidence → publication. The LLM plans; numbers come only from tested tools. |

---

## 1. Research question

Given a small molecule (as a SMILES string), an LLM is asked for basic properties.
We compare three modes:

| Mode | Description |
|---|---|
| **A · Bare** | LLM answers from its own knowledge, no tools |
| **B · Tool** | LLM calls an RDKit-based tool (via MCP) and reports its output |
| **C · Tool + verify** | Same as B, plus an automatic check (parse, unit, range, re-compute) before the answer is accepted |

**Predictions** (to be frozen on OSF *before* any model is run):

- **P1.** Mode B has a lower error rate than Mode A.
- **P2.** Mode C has a lower error rate than Mode B.
- **P3.** Remaining errors in B/C are mostly *process* errors (tool not called, wrong SMILES
  passed, unit slip), not chemistry errors.

If the data contradict these predictions, that result gets published too.

## 2. Two layers

This repository is not only a molecule-property benchmark any more. It has two layers, and
they are deliberately separate:

| Layer | What it is | Status |
|---|---|---|
| **Baseline** | ESOL (Delaney 2004) aqueous logS on AqSolDB, locked evaluation, Zenodo v0.1.1 | published, numbers in §12 |
| **Router** | spoken request → capability → gate → engine → answer contract → append-only ledger | working, covered by tests |
| **Candidate pool** | 1294 Hansen entries + 18 melting entries + 3 CALPHAD phase lists, each with its licence | working, rebuildable |

The baseline says *how wrong a single model is*. The router says *which question may be
answered at all, by which engine, and how the number is reproduced later*.

## 3. How a request is answered

Every request walks the same five steps. No step may be skipped, and a refusal is produced
**before** any number is computed.

```mermaid
flowchart LR
  Q[spoken request] --> T[target parse<br/>application + constraints]
  T -->|missing input| C[CLARIFY<br/>ask, do not guess]
  T --> G{gates<br/>7 of them}
  G -->|RED| R[fixed refusal sentence]
  G -->|PASS / YELLOW| E[engine<br/>ESOL · UNIFAC · CALPHAD · HSP · RDKit]
  E --> A[answer contract<br/>9 required fields]
  A --> L[(ledger<br/>append-only jsonl)]
  L --> P[kj_replay<br/>same number again?]
```

1. **Target** (`mcp/target.py`) — the spoken request becomes an application plus typed
   constraints. Every constraint keeps the exact text it came from (`span`), so a later
   audit can point at the sentence instead of trusting the parser.
2. **Gates** (`mcp/gates.py`) — seven applicability checks run before the engine. A gate
   can only return PASS, YELLOW or RED; a crashed gate is a RED, never a silent pass.
3. **Engine** (`mcp/engines.py`) — five capabilities are adapted: ESOL logS, UNIFAC
   gamma/gamma-infinity, CALPHAD melting/liquidus, wax melting range, RDKit identity.
4. **Answer contract** (`mcp/answer.py`) — a number must carry `value, unit, method, error,
   limits, verdict, provenance, reproduce, does_not_say`. Anything else is a refusal.
5. **Ledger** (`mcp/ledger.py`) — every call is appended to `runs/router/*.jsonl`;

# 1) frozen experiment environment: RDKit + ESOL server
python -m venv .venv
.venv\Scripts\python -m pip install -r requirements.txt
.venv\Scripts\python mcp\server.py

## 12. Results so far

First locked evaluation, 2026-10-25:

| Group | validation RMSE | locked-set RMSE | status |
|---|---|---|---|
| all data (pre-registered primary) | 2.23 | 2.14 | red, but stable |
| in-domain (neutral, single-component, MW<=500) | 1.222 | 1.225 | green, matches literature |
| salts / mixtures | 4.56 | 5.27 | red |
| metal-containing | 4.55 | 4.99 | red |

Recomputed from the ledger on 2026-10-27: in-domain n=1917 RMSE **1.2246**, out-of-domain
n=482 **4.0989**, all n=2399 **2.1387**. The 1.2 bar is an in-domain claim and is quoted as
such.

Secondary result (amendment, accepted): the in-domain group view was decided after seeing
validation results; the pre-registered all-data result above remains the primary result.
Nothing was deleted or recomputed away.

# data/

Molecule list, per-property reference values and `SCHEMA.md`.

Rules (from repo README §4):
- Every record carries `source`, `source_id`, `retrieved_at`, `source_version`, `unit` and `definition_note`.
- Raw PubChem responses are stored here, never overwritten.

File: data/alloy_tdb/mc_fe.tdb (part 1 of 12)
	

$**************************************************************************
$
$ mc_fe_v2.062_8.11.2024.tdb
$
$************************RELEASE VERSION*********************************** 


$ MatCalc thermodynamic steel database, version 2.062, created 8.11.2024. 
$
$ This database contains edited and newly assessed thermodynamic data for steel.
$ Thermodynamic parameters have been assessed at TU Wien 
$ by Povoden-Karadeniz Erwin and Jacob Aurelie. 
$ 
$##########################################################################
$
$ use with MatCalc version 6.00 or higher
$
$##########################################################################
$ 
$ Copyright holder and editor: Erwin Povoden-Karadeniz 
$ (erwin.povoden-karadeniz@tuwien.ac.at)
$ Update by: Erwin Povoden-Karadeniz (pov) & Aurélie Jacob (jac)
$
$ This database mc_fe_v2.062.tdb is made available under the 
$ Open Database License: http://opendatacommons.org/licenses/odbl/1.0/. 
$ Any rights in individual contents of the database are licensed under the 
$ Database Contents License: http://opendatacommons.org/licenses/dbcl/1.0/. 
$ 
$##########################################################################
$ 
$ Update starting from database mc_fev2.059:
$   - Optimization of FCC/BCC FeCrNi for duplex stainless steel
$   - G-phase for duplex stainless steel and reactor pressure vessel steel
$        -> Elements: Mn,Ni,Si,Fe,Cr,Mo optimized
$   - Related phases to G-phase
$        -> C15 and C14 Laves phase
$        -> MnNiSi ternary phases: T4 and T7
$        -> B2 phase
$        -> L12-ordered 
$ Ta implementation - Ta-MX Zet competition (pov23)
$ gamma-prime update (pov23)
$ Re-include dislocation phase for re-comp. of older simulations (pov)
$ debugging (pov23,pov24) 
$ Re-include HMV, vacancy formation enthalpy (pov24)
$
$ The following assessments are incorporated in this database:
$
$ ... see list of publications in the reference section 
$ at the end of this file ...


$ The following elements are included in this database:
$
$ Fe, Al, B, C, Co, Cr, Cu, H, Hf, La, Mn, Mo, N, Nb, Ni, O, P, Pd, S, Si, 
$ Ta,Ti, V, W, Y

$ This database has been optimised inside the following limits:
$ Temperature: 673 K - 2000 K
$
$ Alloy composition (wt.%): Al<3  B<0.5  C<0.5  Co<3  Cr<25  Cu<1  H<0.1 Hf<0.5  
$ La<0.5  Mn<25  Mo<5  N<1  Nb<1  Ni<26  O<0.5  P<0.05  Pd<4  S<0.1  Si<3.5  
$ Ta<0.5 Ti<0.5  V<0.5  W<3  Y<0.5 

$ H: Only binary Fe-H parameters in fcc and bcc are edited.

$ Typical applications: 9-12% Cr steels, hot-work tool steels, 
$ microalloyed steels, austenitic stainless steels, PH maraging steels.

$ The following phases are included in this database:
$ They are listed in the order of their appearance in 
$ part D) Thermodynamic model parameters for phases. 
$ For their documentation see part D). 
$ Documentation and priority rankings suggested by the editor are visible 
$ in the MatCalc databases window after reading the database 
$ and marking the phase of interest.
$ Max. G-functions T-limit set to 6000K (except for the disl phase), and min. to 273K.
$   
$ LIQUID
$ 
$ FCC_A1 
$ BCC_A2 
$ HCP_A3 
$
$ ALPHA_MN 
$ BETA_MN
$ BETA_RHOMBO_B 
$ DIAMOND_A4
$ GRAPHITE
$
$ Ordered phases (split model used) 
$ BCC_B2 
$
$ Intermetallic phases
$ CHI_A12  CO3MO  CO3V  COV3  CR3MN5  G_PHASE  GAMMA_PRIME LAVES_PHASE  MNNI 
$ MNNI2  MNNI_T3  T2_MNNISI  T4  T7  MU_PHASE  MU_PHASE_I  
$ NI2SIH  NI2SIL  NI3SI2  NI3SIH  NI3SIL  NI5SI2  NISI  
$ ETA NITI2  R_PHASE  SIGMA  FE17Y2  
$ NI5Y  PDFE_L12  PDMN_AF  PDMN_P  PDMN_B2  PD2MN  PD3MN  Pd5MN3  PD6FE5MN2
$
$ Carbides 
$ CEMENTITE  CR2VC2  K_CARB  KSI_CARBIDE  M3C2  M6C  
$ M7C3  M12C  M23C6  MOC_ETA  V3C2  WC  
$   
$ Metastable transition carbides
$ EPS_CARB  ETA_CARB  FE24C10  KSI_FE5C2
$
$ Nitrides
$ ALN  ALN_EQU  BN_HP4  FE4N  MN6N4  MN6N5  MNSIN2  SI3N4  TAN_EPS  ZET
$
$ Borides
$ CRB  CR2B  CR5B3  FEB  FENBB  FE3NB3B4  M2B  MNB2  MNB4  O_MN2B  MN3B4
$ MOB  MOB2  MO2M1B2  NBB  NB3B2  M5B6  TIB  TIB2  TI3B4
$
$ Sulfides
$ A_CHALC  ANILITE  B_CHALC  COVELLITE  CU2S  DIGENITE
$ DISULF  DJURLEITE  FC_MONO  FC_ORTHO  FES_P  MNS_Q  PYRR  TIS
$  
$ Carbo-sulfides
$ TI4C2S2
$
$ Oxides
$ Simple oxide models without considering of 
$ cation and oxygen nonstoichiometries are used.
$ CORUND  HALITE  HF1O2_M  HF1O2_T  HF1O2_C  LA2O3_A  LA2O3_H  LA2O3_C  SIO2   
$ SPINEL  TI2O3  TIO2  TRID  Y2O3_H  Y2O3_C  YALO3  Y4AL2O9  Y2TIO5  Y2TI2O7 
$
$ Phosphides
$ M2P  M3P
$
$ Special phases
$ BCC_DISL
$
$ For thd. prop. calc. only
$ O1_GAS
$
$***************************************************************************
$
$ A) Definition of elements
$ From A. T. Dinsdale, SGTE data for pure elements (REF 0)
$
$***************************************************************************
$
$Element     Standard state   mass [g/mol]    enthalpy_298    entropy_298
ELEMENT VA   VACUUM            0.0                0.00            0.00      !
ELEMENT AL   FCC_A1           26.98154         4540.0            28.30      !
ELEMENT  B   BETA_RHOMBO_B    10.811           1222.0             5.90      !
ELEMENT  C   HEX_A9           12.011           1054.0             5.7423    !
ELEMENT CO   HCP_A3           58.933           4765.567          30.03      !
ELEMENT CR   BCC_A2           51.996           4050.0            23.5429    !
ELEMENT CU   FCC_A1           63.546           5004.0            33.15      !
ELEMENT FE   BCC_A2           55.847           4489.0            27.2797    !
ELEMENT  H   1/2_MOLE_H2(GAS)  1.0079          4234.0            65.285     !
ELEMENT HF   HCP_A3          178.49            5845.0            43.56      !
ELEMENT LA   DOUBLE_HCP(ABAC) 138.91           6665.1            56.902     !
ELEMENT MN   BCC_A12          54.9380          4995.696          32.2206    !
ELEMENT MO   BCC_A2           95.94            4589.0            28.56      !
ELEMENT  N   1/2_MOLE_N2(G)   14.007           4335.0            95.751     !
ELEMENT NB   BCC_A2           92.9064          5220.0            36.27      !
ELEMENT NI   FCC_A1           58.69            4787.0            29.7955    !
ELEMENT  O   1/2_MOLE_O2(GAS) 15.999           4341.0           102.5200    !
ELEMENT  P   WHITE_P          30.974           5360.0            41.09      !
ELEMENT PD   FCC_A1           106.42           5468.5            37.8234    !
ELEMENT  S   FC_ORTHORH       32.066           4412.0            32.054     !
ELEMENT SI   DIA_A4           28.0855          3217.0            18.81      !
ELEMENT TA   BCC_A2          180.9479          5681.872          41.4718    !
ELEMENT TI   HCP_A3           47.88            4824.0            30.72      !
ELEMENT  V   BCC_A2           50.9415          4507.0            30.89      !
ELEMENT  W   BCC_A2          183.85            4970.0            32.6176    !
ELEMENT  Y   HCP_A3           88.9059          5966.384          44.4341    !
$
$***************************************************************************
$
$ B) MatCalc specific commands
$
$***************************************************************************
$
$ Defines Fe as reference element
REFERENCE_ELEMENT FE !
$
$ if phase FCC_A1 is selected, add composition set for carbonitrides ...
ADD_COMPOSITION_SET FCC_A1 :NB,TA,TI,V:C,N: !
ADD_COMPOSITION_SET FCC_A1 :CU:VA: !

$ simple carbide/nitride phases derived from parent are defined 
$ by MatCalc syntax (5.44.0.008) 
$ CREATE_NEW_PHASE parent_phase_name c :El1,El2,...:El3,El4,...: new_name
$
$ if phase HCP_A3 is selected, add composition set for carbides and nitrides
ADD_COMPOSITION_SET HCP_A3 :CR,TA:N: !
ADD_COMPOSITION_SET HCP_A3 :MO:C: !
ADD_COMPOSITION_SET HCP_A3 :CR,V:C: !
$
$ if phase M6C is selected, add composition set for eta-nitride Cr3Ni2SiN
ADD_COMPOSITION_SET M6C :CR:NI:SI:C,N: !
$
$ MatCalc syntax (MatCalc 5.23.1036) for split model of ordered phases
ATTACH_CONTRIBUTION BCC_B2  BCC_A2 ORDER_DISORDER !
ADD_COMPOSITION_SET BCC_B2 :FE:CO: !
ADD_COMPOSITION_SET BCC_B2 :FE,MN:SI: !
ADD_COMPOSITION_SET BCC_B2 :MN:NI: !
ADD_COMPOSITION_SET BCC_B2 :NI:TI: !
$
ADD_COMPOSITION_SET LAVES_PHASE :CO:MO: !
ADD_COMPOSITION_SET LAVES_PHASE :FE:W: !
$
$ MatCalc syntax (MatCalc 5.31.1053)
$ATTACH_CONTRIBUTION BCC_DISL  BCC_A2 PARENT_PHASE !
$
$
$ ##############################################################
$           Enthalpies of vacancy formation - FCC_A1
$ ##############################################################
$
$ default is Fe
PARAMETER HMVA(FCC_A1,*;0)
 273.00 +175000; 6000.00  N
REF:pov12 !

PARAMETER HMVA(FCC_A1,AL:*;0)
 273.00 +64200; 6000.00  N
REF:pov10 !
PARAMETER HMVA(FCC_A1,CO:*;0)
 273.00 +165000; 6000.00  N
REF:pov15 !
PARAMETER HMVA(FCC_A1,CU:*;0)
 273.00 +125000; 6000.00  N
REF:pov10 !
PARAMETER HMVA(FCC_A1,FE:*;0)
 273.00 +175000; 6000.00  N
REF:pov12 !
PARAMETER HMVA(FCC_A1,HF:*;0)
 273.00 +200000; 6000.00  N
REF:pov15 !
PARAMETER HMVA(FCC_A1,LA:*;0)
 273.00 +140000; 6000.00  N
REF:pov15 !
PARAMETER HMVA(FCC_A1,MN:*;0)
 273.00 +230000; 6000.00  N
REF:pov15 !
PARAMETER HMVA(FCC_A1,NI:*;0)
 273.00 +134000; 6000.00  N
REF:pov15 !
PARAMETER HMVA(FCC_A1,PD:*;0)
 273.00 +178000; 6000.00  N
REF:pov14 !
PARAMETER HMVA(FCC_A1,TI:*;0)
 273.00 +188000; 6000.00  N
REF:pov15 !
PARAMETER HMVA(FCC_A1,W:*;0)
 273.00 +160000; 6000.00  N
REF:pov15 !
PARAMETER HMVA(FCC_A1,ZR:*;0)
 273.00 +195000; 6000.00  N
REF:pov15 !
$
$ ##############################################################
$           Enthalpies of vacancy formation - BCC_A2
$ ##############################################################
$
$ default is Fe
PARAMETER HMVA(BCC_A2,*;0)
 273.00 +163000; 6000.00  N
REF:pov10 !

PARAMETER HMVA(BCC_A2,CR:*;0)
 273.00 +203000; 6000.00  N
REF:pov10 !
PARAMETER HMVA(BCC_A2,FE:*;0)
 273.00 +163000; 6000.00  N
REF:pov10 !
PARAMETER HMVA(BCC_A2,MN:*;0)
 273.00 +101000; 6000.00  N
REF:pov10 !
PARAMETER HMVA(BCC_A2,MO:*;0)
 273.00 +286000; 6000.00  N
REF:pov10 !
PARAMETER HMVA(BCC_A2,NB:*;0)
 273.00 +290000; 6000.00  N
REF:pov10 !
PARAMETER HMVA(BCC_A2,V:*;0)
 273.00 +204000; 6000.00  N
REF:pov10 !
PARAMETER HMVA(BCC_A2,W:*;0)
 273.00 +378000; 6000.00  N
REF:pov10 !
$
$***************************************************************************
$
$ C) Gibbs energy functions
$
$***************************************************************************
$
$###########################################################
$             SER (Standard elements references)
$###########################################################
$
FUNCTION GHSERAL
 273.00 -7976.15+137.093038*T-24.3671976*T*LN(T)
 -1.884662E-3*T**2-0.877664E-6*T**3+74092*T**(-1); 700.00  Y
 -11276.24+223.048446*T-38.5844296*T*LN(T)
 +18.531982E-3*T**2-5.764227E-6*T**3+74092*T**(-1); 933.47  Y
 -11278.378+188.684153*T-31.748192*T*LN(T)-1.231E+28*T**(-9); 6000.00  N
REF:0 !
FUNCTION GHSERBB
 273.00 -7735.284+107.111864*T-15.6641*T*LN(T)
 -0.006864515*T**2+6.18878E-07*T**3+370843*T**(-1); 1100.00  Y
 -16649.474+184.801744*T-26.6047*T*LN(T)-7.9809E-04*T**2
 -2.556E-08*T**3+1748270*T**(-1); 2348.00  Y
 -36667.582+231.336244*T-31.5957527*T*LN(T)-0.00159488*T**2
 +1.34719E-07*T**3+11205883*T**(-1); 3000.00  Y
 -21530.653+222.396264*T-31.4*T*LN(T); 6000.00  N
REF:0 !
$ low T part of next function from REF 156
FUNCTION GHSERCC
 273.00 -988.25091-7.39898691*T+1.76583*T*LN(T)-0.01706952*T**2; 350.00  Y
 -17368.441+170.73*T-24.3*T*LN(T)
 -4.723E-4*T**2+2562600*T**(-1)-2.643E+8*T**(-2)+1.2E+10*T**(-3); 6000.00  N
REF:0 !
FUNCTION GHSERCO
 273.00 +310.241+133.36601*T-25.0861*T*LN(T)
 -2.6547387E-3*T**2-1.7348E-07*T**3+72526.9*T**(-1); 1768.00  Y
 -17197.666+253.28374*T-40.5*T*LN(T)+9.3488E+30*T**(-9); 6000.00  N
REF:0 !
FUNCTION GHSERCR
 273.00 -8856.94+157.48*T-26.908*T*LN(T)
 +0.00189435*T**2-1.47721E-6*T**3+139250*T**(-1); 2180.00  Y
 -34869.344+344.18*T-50*T*LN(T)-2.88526E+32*T**(-9); 6000.00  N
REF:0 !
FUNCTION GHSERCU
 273.00 -7770.458+130.485235*T-24.112392*T*LN(T)
 -2.65684E-03*T**2+0.129223E-06*T**3+52478*T**(-1); 1357.77  Y
 -13542.026+183.803828*T-31.38*T*LN(T)+3.642E+29*T**(-9); 6000.00  N
REF:0 !
FUNCTION GHSERFE
 273.00 +1225.7+124.134*T-23.5143*T*LN(T)-0.00439752*T**2
 -5.89269E-8*T**3+77358.5*T**(-1); 1811.00  Y
 -25383.581+299.31255*T-46*T*LN(T)+2.2960305E+31*T**(-9); 6000.00  N
REF:0 !
FUNCTION GHSERHF
 273.00 -6987.297+110.744026*T-22.7075*T*LN(T)-4.146145E-3*T**2
 -0.000477E-6*T**3-22590*T**(-1); 2506.00  Y
 -1446776.329+6193.609991*T-787.5363829*T*LN(T)+173.5215E-3*T**2
 -7.575759E-6*T**3+501742495*T**(-1); 6000.00  N
REF:0 !
FUNCTION GHSERHH
 273.00 -9522.97393+78.5273873*T-31.35707*T*LN(T)
 +0.0027589925*T**2-7.46390667E-07*T**3+56582.3*T**(-1); 1000.00  Y
 +180.10884-15.6128262*T-17.84857*T*LN(T)-.00584168*T**2
 +3.14618667E-07*T**3-1280036*T**(-1); 2100.00  Y
 -18840.1661+92.3120249*T-32.05082*T*LN(T)-.0010728235*T**2
 +1.14281783E-08*T**3+3561002.5*T**(-1); 6000.00  N 
REF:223 !
FUNCTION GHSERLA 
 273.00  -7968.403+120.284604*T-26.34*T*LN(T)-.001295165*T**2; 550.00  Y
 -3381.413+59.06113*T-17.1659411*T*LN(T)-.008371705*T**2
 +6.8932E-07*T**3-399448*T**(-1); 2000.00  Y
 -15608.882+181.390071*T-34.3088*T*LN(T);  6000.00  N 
REF:0 !
FUNCTION GHSERMN
 273.00 -8115.28+130.059*T-23.4582*T*LN(T)
 -7.34768E-3*T**2+69827.1*T**(-1); 1519.00  Y
 -28733.41+312.2648*T-48.0*T*LN(T)+1.656847E+30*T**(-9); 6000.00  N
REF:0 !
FUNCTION GHSERMO
 273.00 -7746.302+131.9197*T-23.56414*T*LN(T)
 -0.003443396*T**2+5.662834E-7*T**3-1.309265E-10*T**4
 +65812.39*T**(-1); 2896.00  Y
 -30556.41+283.559746*T-42.63829*T*LN(T)-4.849315E+33*T**(-9); 5000.00  N
REF:0 !
$ 1/2N2 gas
FUNCTION GHSERNN
 273.00 -3750.675-9.45425*T-12.7819*T*LN(T)
 -0.00176686*T**2+2.680735E-09*T**3-32374*T**(-1); 950.00  Y
 -7358.85+17.2003*T-16.3699*T*LN(T)
 -6.5107E-04*T**2+3.0097E-8*T**3+563070*T**(-1); 3350.00  Y
 -16392.8+50.26*T-20.4695*T*LN(T)
 +2.39754E-04*T**2-8.3331E-9*T**3+4596375*T**(-1); 6000.00  N
REF:0 !
FUNCTION GHSERNB
 273.00 -8519.353+142.045475*T-26.4711*T*LN(T)
 +0.203475E-3*T**2-0.35011E-6*T**3+93399*T**(-1); 2750.00  Y
 -37669.3+271.720843*T-41.77*T*LN(T)+1.52824E+32*T**(-9); 6000.00  N
REF:0 !
FUNCTION GHSERNI
 273.00 -5179.159+117.854*T-22.096*T*LN(T)-4.8407E-3*T**2; 1728.00  Y
 -27840.655+279.135*T-43.10*T*LN(T)+1.12754E+31*T**(-9); 6000.00  N
REF:0 !
FUNCTION GHSEROO    
 273.00  -3480.87226-25.5028601*T
 -11.1355068*T*LN(T)-.005098873*T**2+6.6184604E-07*T**3
 -38364.8742*T**(-1);  1000.00  Y
 -6568.76015+12.6600017*T-16.8138015*T*LN(T)-5.9579637E-04*T**2
 +6.78055555E-09*T**3+262904.778*T**(-1);  3300.00  Y
 -13986.728+31.259625*T-18.9536*T*LN(T)-4.25243E-04*T**2
 +1.0721E-08*T**3+4383200*T**(-1);  6000.00  N 
REF:0 !
FUNCTION GHSERPD 
 273.00 -10204.027+176.076315*T-32.211*T*LN(T)
 +0.007120975*T**2-1.919875E-06*T**3+168687*T**(-1); 900.00  Y
 +917.062+49.659892*T-13.5708*T*LN(T)-0.00717522*T**2+1.91115E-07*T**3
 -1112465*T**(-1); 1828.00  Y
 -67161.018+370.102147*T-54.2067086*T*LN(T)
 +0.002091396*T**2-6.2811E-08*T**3+18683526*T**(-1); 6000.00  N
REF:0 !
FUNCTION GHSERPP 
 273.00  -43821.799+1026.69389*T-178.426*T*LN(T)+.290708*T**2
 -1.04022667E-04*T**3+1632695*T**(-1);  317.30  Y 
 -9587.448+152.341487*T-28.7335301*T*LN(T)+.001715669*T**2
 -2.2829E-07*T**3+172966*T**(-1);  1000.00  Y
 -8093.075+135.876831*T-26.326*T*LN(T); 6000.00  N 
REF:0 !
FUNCTION GHSERSI
 273.00 -8162.609+137.236859*T-22.8317533*T*LN(T)
 -1.912904E-3*T**2-0.003552E-6*T**3+176667*T**(-1); 1687.00  Y
 -9457.642+167.281367*T-27.196*T*LN(T)-4.2037E+30*T**(-9); 6000.00  N
REF:0 !
FUNCTION GHSERSS
 273.00 -5228.956+55.417762*T-11.007*T*LN(T)
 -0.026529*T**2+7.754333E-06*T**3; 368.30  Y
 -6513.769+94.692922*T-17.941839*T*LN(T)-0.010895125*T**2
 +1.402558E-06*T**3+39910*T**(-1); 6000.00  N
REF:0 !
FUNCTION GHSERTA    
 273.00 -7285.889+119.139857*T-23.7592624*T*LN(T)
 -0.002623033*T**2+1.70109E-07*T**3-3293*T**(-1);  1300.00  Y
 -22389.955+243.88676*T-41.137088*T*LN(T)+0.006167572*T**2
 -6.55136E-07*T**3+2429586*T**(-1); 2500.00  Y
 +229382.886-722.59722*T+78.5244752*T*LN(T)-0.017983376*T**2
 +1.95033E-07*T**3-93813648*T**(-1); 3290.00  Y
 -1042384.01+2985.49125*T-362.159132*T*LN(T)+0.043117795*T**2
 -1.055148E-06*T**3+5.54714342E+08*T**(-1); 6000.00  N 
REF:0 !
FUNCTION GHSERTI
 273.00 -8059.921+133.615208*T-23.9933*T*LN(T)
 -4.777975E-3*T**2+1.06716E-07*T**3+72636*T**(-1); 900.00  Y
 -7811.815+132.988068*T-23.9887*T*LN(T)
 -4.2033E-3*T**2-9.0876E-08*T**3+42680*T**(-1); 1155.00  Y
 +908.837+66.976538*T-14.9466*T*LN(T)
 -8.1465E-3*T**2+2.02715E-07*T**3-1477660*T**(-1); 1941.00  Y
 -124526.786+638.806871*T-87.2182461*T*LN(T)
 +8.204849E-3*T**2-3.04747E-07*T**3+36699805*T**(-1); 6000.00  N
REF:0 !
FUNCTION GHSERVV
 273.00 -7930.43+133.346053*T-24.134*T*LN(T)
 -3.098E-3*T**2+1.2175E-07*T**3+69460*T**(-1); 790.00  Y
 -7967.842+143.291093*T-25.9*T*LN(T)+0.0625E-3*T**2-0.68E-6*T**3; 2183.00  Y
 -41689.864+321.140783*T-47.43*T*LN(T)+6.44389E+31*T**(-9); 6000.00  N
REF:0 !
FUNCTION GHSERWW
 273.00 -7646.311+130.4*T-24.1*T*LN(T)
 -1.936E-3*T**2+2.07E-7*T**3-5.33E-11*T**4+44500*T**(-1); 3695.00  Y
 -82868.801+389.362335*T-54.0*T*LN(T)+1.528621E+33*T**(-9); 6000.00  N
REF:0 !
FUNCTION GHSERYY
 273.00 -7347.055+117.532124*T-23.8685*T*LN(T)
 -3.845475E-3*T**2+0.011125E-6*T**3-16486*T**(-1); 1500.00  Y
 -15802.62+229.831717*T-40.2851*T*LN(T)+6.8095E-3*T**2
 -1.14182E-6*T**3; 1799.00  Y
 -72946.216+393.885821*T-58.2078433*T*LN(T)+2.436461E-3*T**2
 -0.072627E-6*T**3+20866567*T**(-1); 6000.00  N
REF:0 !
$
$###########################################################
$           Gibbs energy functions other than SER
$###########################################################
$
FUNCTION GHSERNIA
 273.00 -5179.159+117.854*T-22.096*T*LN(T)-4.8407E-3*T**2; 6000.00  N
 REF:pov12 !
FUNCTION GHSERTIA
 273.00 -8059.921+133.615208*T-23.9933*T*LN(T)
 -4.777975E-3*T**2+1.06716E-07*T**3+72636*T**(-1); 6000.00  N
 REF:pov12 !
FUNCTION GDHCNI
 273.00 +0.5*GNIHCP#+0.5*GHSERNI#; 6000.00  N 
REF:160 !
FUNCTION GDHCTI
 273.00 +0.5*GHSERTI#+0.5*GTIFCC#; 6000.00  N 
REF:160 !
FUNCTION GDHCNIA
 273.00 +0.5*GNIHCPA#+0.5*GHSERNIA#; 6000.00  N 
REF:pov12 !
FUNCTION GDHCTIA
 273.00 +0.5*GHSERTIA#+0.5*GTIFCCA#; 6000.00  N 
REF:pov12 !
FUNCTION GTI2NI
 273.00 +0.33333*GHSERNIA#+0.66666667*GHSERTIA#-27514.218
+2.85345219*T; 6000.00  N 
REF:160 !
FUNCTION DGLAV
 273.00 +5000; 6000.00  N 
REF:160 !
FUNCTION GLAVNI
 273.00 +GHSERNI#+DGLAV#; 6000.00  N 
REF:160 !
FUNCTION GLAVTI
 273.00 +GHSERTI#+DGLAV#; 6000.00  N 
REF:160 !
FUNCTION GTIFCCA
 273.00 +6000-0.1*T+GHSERTIA#; 6000.00  N
REF:pov12 !
FUNCTION GNIHCPA
 273.00 +1046+1.2552*T+GHSERNIA#; 6000.00  N
REF:pov12 !
$ bcc
FUNCTION GALBCC
 273.00 +10083-4.813*T+GHSERAL#; 6000.00  N
REF:0 !
FUNCTION GCOBCC
 273.00 +2938-0.7138*T+GHSERCO#; 6000.00  N
REF:0 !
FUNCTION GCUBCC
 273.00 +4017-1.255*T+GHSERCU#; 6000.00  N
REF:0 !
FUNCTION GHFBCC
 273.00 +5370.703+103.836026*T-22.8995*T*LN(T)-4.206605E-3*T**2
 +0.871923E-6*T**3-22590*T**(-1)-0.1446E-9*T**4; 2506.00  Y
 +1912456.771-8624.20573*T+1087.6141247*T*LN(T)-286.857065E-3*T**2
 +13.427829E-6*T**3-610085091*T**(-1); 6000.00  N
REF:0 !
FUNCTION GLABCC
 273.00 -3952.161+88.072353*T-21.7919*T*LN(T)
 -.004045175*T**2-5.25865E-07*T**3; 800.00  Y
 +321682.673-3565.08252*T+513.440708*T*LN(T)-.387295093*T**2
 +4.9547989E-05*T**3-36581228*T**(-1); 1134.00  Y
 -16377.894+218.492988*T-39.5388*T*LN(T); 1193.00  Y
 -136609.91+1123.34397*T-163.413074*T*LN(T)+.053968535*T**2
 -4.056395E-06*T**3+21167204*T**(-1); 2000.00  Y
 -8205.988+174.836315*T-34.3088*T*LN(T); 6000.00  N
REF:0 !
FUNCTION GMNBCC
 273.00 -3235.3+127.85*T-23.7*T*LN(T)
 -0.00744271*T**2+60000*T**(-1); 1519.00  Y
 -23188.83+307.7043*T-48*T*LN(T)+1.265152E+30*T**(-9); 6000.00  N
REF:0 !
FUNCTION GNIBCC
 273.00 +8715.084-3.556*T+GHSERNI#; 6000.00  N
REF:0 !
FUNCTION GPBCC
 273.00 +18792.241+135.412002*T-25.55*T*LN(T)+3.4121E-3*T**2
 -2.418867E-6*T**3+160095*T**(-1); 500.00  Y
 +23045.079+64.411737*T-14.368*T*LN(T)-9.57685E-3*T**2
 +0.393917E-6*T**3-141375*T**(-1); 852.35  Y
 -74639.613+1012.76962*T-149.4495562*T*LN(T)+67.272364E-3*T**2
 -6.651929E-6*T**3+12495943*T**(-1); 1500.00  Y
 +20244.681+140.579181*T-26.326*T*LN(T); 3000.00  N
REF:0 !
FUNCTION GPDBCC 
 273.00 +GHSERPD#+10500-1.8*T; 6000.00  N
REF:0 !
FUNCTION GSIBCC
 273.00 +47000-22.5*T+GHSERSI#; 6000.00  N
REF:0 !
FUNCTION GTIBCC
 273.00 +6787.856+1.098972*T-1.5835*T*LN(T)
 +4.11413E-3*T**2-0.385519E-6*T**3-65428*T**(-1)+GHSERTI#; 900.00  Y
 +6539.750+1.726111*T-1.5881*T*LN(T)
 +3.539455E-3*T**2-0.187927E-6*T**3-35472*T**(-1)+GHSERTI#; 1155.00  Y
 +5758.548+38.389841*T-7.4305*T*LN(T)
 +9.363570E-3*T**2-1.048055E-6*T**3-525090*T**(-1)+GHSERTI#; 1941.00  Y
 +151010.046-821.233343*T+106.3083366*T*LN(T)
 -30.213169E-3*T**2+1.533611E-6*T**3-35299304*T**(-1)+GHSERTI#; 4000.00  N
REF:0 !
FUNCTION GYYBCC
 273.00 +5485.858-20.009726*T+2.927924*T*LN(T)
 -4.150358E-3*T**2+0.747591E-6*T**3-37863*T**(-1)+GHSERYY#; 1500.00  Y
 +13941.422-132.309319*T+19.344524*T*LN(T)
 -14.805333E-3*T**2+1.900536E-6*T**3-54349*T**(-1)+GHSERYY#; 1752.00  Y
 +5594.895-34.089733*T+5.265*T*LN(T)
 -6.8095E-3*T**2+1.14182E-6*T**3+GHSERYY#; 1799.00  Y
 +177760.169-780.053385*T+98.0154419*T*LN(T)
 -22.3552E-3*T**2+0.913936E-6*T**3-52416530*T**(-1)+GHSERYY#; 6000.00  N
REF:0 !
$ fcc
FUNCTION GCOFCC
 273.00 +427.591-0.61525*T+GHSERCO#; 6000.00  N
REF:0 !
FUNCTION GCRFCC
 273.00 +7284+0.163*T+GHSERCR#; 6000.00  N
REF:0 !
FUNCTION GFEFCC
 273.00 -1462.4+8.282*T-1.15*T*LN(T)+6.4E-04*T**2+GHSERFE#; 1811.00  Y
 -27098.266+300.25256*T-46*T*LN(T)+2.78854E+31*T**(-9); 6000.00  N
REF:0 !
 FUNCTION GHFFCC
 273.00 +3012.703+108.544*T-22.7075*T*LN(T)
 -0.004146*T**2-0.000477E-6*T**3-22590*T**(-1);  2506.00  Y
 -1436776.329+6191.409991*T-787.5363829*T*LN(T)+173.5215E-3*T**2
 -7.575759E-6*T**3+501742495*T**(-1);  6000.00  N
 REF:0 !
FUNCTION GLAFCC 
 273.00 -6109.797+89.878761*T-21.7919*T*LN(T)-0.004045175*T**2
 -5.25865E-07*T**3; 1134.00  Y
 -124598.976+955.878375*T-139.346741*T*LN(T)+0.042032405*T**2
 -3.066199E-06*T**3+20994153*T**(-1); 2000.00  Y
 -12599.386+178.54399*T-34.3088*T*LN(T); 6000.00  N
REF:0 !
FUNCTION GMNFCC
 273.00 -3439.3+131.884*T-24.5177*T*LN(T)
 -0.006*T**2+69600*T**(-1); 1519.00  Y
 -26070.1+309.6664*T-48*T*LN(T)+3.86196E+30*T**(-9); 6000.00  N
REF:0 !
FUNCTION GMOFCC
 273.00 +15200+0.63*T+GHSERMO#; 6000.00  N
REF:63 !
FUNCTION GPFCC
 273.00 +10842.441+135.534002*T-25.55*T*LN(T)+3.4121E-3*T**2
 -2.418867E-6*T**3+160095*T**(-1); 500.00  Y
 +15095.279+64.533737*T-14.368*T*LN(T)-9.57685E-3*T**2
 +0.393917E-6*T**3-141375*T**(-1); 852.35  Y
 -82589.413+1012.89162*T-149.4495562*T*LN(T)+67.272364E-3*T**2
 -6.651929E-6*T**3+12495943*T**(-1); 1500.00  Y
 +12294.881+140.701181*T-26.326*T*LN(T); 6000.00  N
REF:pov14 !
FUNCTION GSIFCC
 273.00 +51000-21.8*T+GHSERSI#; 6000.00  N
REF:0 !
FUNCTION GTAFCC
 273.00 +16000+1.7*T+GHSERTA#; 6000.00  N
REF:0 !
FUNCTION GTIFCC
 273.00 +6000-0.1*T+GHSERTI#; 6000.00  N
REF:0 !
FUNCTION GWFCC
 273.00 +19300+.63*T+GHSERWW#; 6000.00  N
REF:0 !
$ hcp
FUNCTION GALHCP
273.00 +5481-1.8*T+GHSERAL#; 6000.00  N
REF:0 !
FUNCTION GFEHCP
273.00 -2480.08+136.725*T-24.6643*T*LN(T)
 -0.00375752*T**2-5.8927E-8*T**3+77358.5*T**(-1); 1811.00  Y
 -29340.78+304.56206*T-46*T*LN(T)+2.78854E+31*T**(-9); 6000.00  N
REF:0 !
FUNCTION GMOHCP
273.00 +3803.698+131.9197*T-23.56414*T*LN(T)
 -3.443396E-3*T**2+0.566283E-6*T**3
 +65812*T**(-1)-0.130927E-9*T**4; 2896.00  Y
 -19006.41+283.559746*T-42.63829*T*LN(T)
 -4849.315E30*T**(-9); 6000.00  N
REF:92 !
FUNCTION GNIHCP
 273.00 +1046+1.2552*T+GHSERNI#; 6000.00  N
REF:0 !
FUNCTION GHEXTNB
 273.00 -8519.35+142.048*T-26.4711*T*LN(T)
 +0.203475E-3*T**2-0.350119E-6*T**3+93398.8*T**(-1); 6000.00  N
REF:19 !
FUNCTION GTAHCP
273.00  +12000+2.4*T+GHSERTA#; 6000.00  N
REF:0 !
FUNCTION GPRED
 273.00 -25976.559+148.672002*T-25.55*T*LN(T)+3.4121E-3*T**2
 -2.418867E-6*T**3+160095*T**(-1); 500.00  Y
 -21723.721+77.671736*T-14.368*T*LN(T)-9.57685E-3*T**2
 +0.393917E-6*T**3-141375*T**(-1); 852.35  Y
 -119408.413+1026.02962*T-149.4495562*T*LN(T)+67.272364E-3*T**2
 -6.651929E-6*T**3+12495943*T**(-1); 1500.00  Y
 -24524.119+153.839181*T-26.326*T*LN(T); 6000.00  N
REF:0 !
FUNCTION GFECEM
 273.00 -10195.860754+690.949887637*T-118.47637*T*LN(T)
 -0.0007*T**2+590527*T**(-1); 6000.00  N
REF:156 !
FUNCTION GCOM23C6
 273.00 +23*GHSERCO#+6*GHSERCC#+145000+116*T; 6000.00  N
REF:73 !
FUNCTION GCRM23C6
 273.00 -521983+3622.24*T-620.965*T*LN(T)
 -0.126431*T**2; 6000.00  N
REF:11 !
FUNCTION GFEM23C6
 273.00 +7.666667*GFECEM#-1.666667*GHSERCC#+66920-40*T; 6000.00  N
REF:15 !
FUNCTION GMNM23C6
 273.00 -308065+50.966*T+23*GHSERMN#+6*GHSERCC#; 6000.00  N
REF:15 !
FUNCTION GNIM23C6
 273.00 +23*GHSERNI#+6*GHSERCC#+210000-84.71*T; 6000.00  N
REF:11 !
FUNCTION GVM23C6
 273.00 -990367+4330.63*T-728.829*T*LN(T)+5003425*T**(-1); 6000.00  N
REF:15 !
FUNCTION GCRM7C3
 273.00 -201690+1103.128*T-190.177*T*LN(T)-0.0578207*T**2; 6000.00  N
REF:11 !
FUNCTION GCRM3C2
 273.00 -100823.8+530.66989*T-89.6694*T*LN(T)-0.0301188*T**2; 6000.00  N
REF:68 !
FUNCTION ETCFESI
 273.00 +63; 6000.00  N
REF:92 !
FUNCTION GTIN
 273.00 -357905+330.4982*T-52.458723*T*LN(T)-9.2840476E-4*T**2
 +871489.25*T**(-1)-2.4139721E+9*T**(-3); 6000.00  N
REF:16 !
FUNCTION GSSLIQ
 273.00 -4001.549+77.905686*T-15.504*T*LN(T)-1.8629E-2*T**2
 -2.4942E-7*T**3-113945*T**(-1); 388.36  Y
 -5285183.35+118449.601*T-19762.4*T*LN(T)+32.79275*T**2
 -1.0221416667E-2*T**3+264673500*T**(-1); 428.15  Y
 -8174995.226+319914.094*T-57607.3*T*LN(T)+135.3045*T**2
 -5.2997333333E-2*T**3; 432.25  Y
 -219408.801+7758.85593*T-1371.85*T*LN(T)+2.845035*T**2
 -1.013803333E-3*T**3; 453.15  Y
 +92539.872-1336.35027*T+202.958*T*LN(T)-0.2531915*T**2
 +51.8835E-6*T**3-8202200*T**(-1); 717.00  Y
 -6889.972+176.37082*T-32*T*LN(T); 6000.00  N
REF:0 !
FUNCTION GDHCFE
273.00 +0.5*GFEHCP#+0.5*GFEFCC#; 6000.00  N 
REF:160 !
FUNCTION GDIG
 273.00 +2*GHSERCU#+GHSERSS#-73851.5-97.82124*T+8.1715*T*LN(T); 6000.00  N
REF:82 !
 FUNCTION GHFC
 273.00 -226447+272.916*T-45.61482*T*LN(T)-.00299726*T**2+501495*T**(-1)
 -9.58263E8*T**(-3);  4000.00  N
 REF:194 !
FUNCTION GTIC
 273.00 -175000+258*T-42.248*T*LN(T)
 -0.0044617*T**2+31263*T**(-1)+6.96E+9*T**(-3); 6000.00  N
REF:pov15 !
$ Functions for ordered bcc
FUNCTION B2ALNI
 273.00 -152397.88+26.40575*T; 6000.00  N
REF:89 !
FUNCTION LB2ALNI
 273.00 -52440.88+11.30117*T; 6000.00  N
REF:89 !
$ Functions for ordered fcc
FUNCTION UALNI
273.00 -22212.8931+4.39570389*T; 6000.00  N
REF:89 !
FUNCTION U1ALNI
273.00 +0.666666667*UALNI#; 6000.00  N
REF:89 !
FUNCTION U3ALNI
273.00 +1e-8; 6000.00  N
REF:89 !
FUNCTION U4ALNI
273.00 +7203.60609-3.74273030*T; 6000.00  N
REF:89 !
FUNCTION L04ALNI
273.00 +U3ALNI#; 6000.00  N
REF:89 !
FUNCTION L14ALNI
273.00 +U4ALNI#; 6000.00  N
REF:89 !
FUNCTION ALNI3
273.00 +3*U1ALNI#; 6000.00  N
REF:89 !
FUNCTION AL2NI2
273.00 +4*U1ALNI#; 6000.00  N
REF:89 !
FUNCTION AL3NI
273.00 +3*U1ALNI#; 6000.00  N
REF:89 !
$ 
FUNCTION FESIW1  
273.00 +10476.27; 6000.00  N
REF:24 !
FUNCTION LFESIB0   
273.00 -27809+11.62*T; 6000.00  N
REF:24 !
FUNCTION LFESIB1   
273.00 -23088; 6000.00  N
REF:24 !
FUNCTION LFESIB2   
273.00 +3890; 6000.00  N
REF:24 !
$
FUNCTION B2NIVA  
273.00 +162397.3-27.40575*T; 6000.00  N
REF:244 !
FUNCTION LB2NIVA  
273.00 -64024.38+26.49419*T; 6000.00  N
REF:244 !
FUNCTION LF0  
273.00 -20455.7462-11.7930695*T; 6000.00  N
REF:244 !
FUNCTION LF1  
273.00 +15581.5125-8.49116947*T; 6000.00  N
REF:244 !
FUNCTION GMNNI3 
273.00 -21016.3924; 6000.00  N
REF:244 !
FUNCTION GMN2NI2 
273.00 -30156.6806; 6000.00  N
REF:244 !
FUNCTION GMN3NI 
273.00 -20080.5831; 6000.00  N
REF:244 !
FUNCTION LRMNNI 
273.00 -6829.00181; 6000.00  N
REF:244 !

$ Oxide functions
FUNCTION GAL2O3 
273.00  -1707351.3+448.021092*T-67.4804*T*LN(T)
-0.06747*T**2+1.4205433E-05*T**3+938780*T**(-1); 600.00  Y
-1724886.06+754.856573*T-116.258*T*LN(T)
-0.0072257*T**2+2.78532E-07*T**3+2120700*T**(-1); 1500.00  Y
-1772163.19+1053.4548*T-156.058*T*LN(T)
+0.00709105*T**2-6.29402E-07*T**3+12366650*T**(-1); 6000.00  N
REF:200 !
FUNCTION GCR2O3 
273.00  -1164542+728.56*T-119.8*T*LN(T)
-0.00497*T**2+1050000*T**(-1); 6000.00  N 
REF:198 !
$
FUNCTION GCR3O4 
273.00  +1.5*GCR2O3#-0.5*GHSEROO#+280045-93.76*T; 6000.00  N 
REF:198 !
$
FUNCTION GFEO 
273.00  -279318+252.848*T-46.12826*T*LN(T)
-0.0057403*T**2; 6000.00  N 
REF:199 !
FUNCTION GFE2O3 
273.00  -858683+827.946*T-137.0089*T*LN(T)
+1453810*T**(-1); 6000.00  N 
REF:221 !
FUNCTION GHF1O2_S
273.00  -1144500+446.1053*T-74.15647*T*LN(T)
-0.00297849*T**2+630000*T**(-1); 6000.00  N 
REF:219 !
$
FUNCTION GLA2O3D 
273.00 -1833257+692.9664*T-120.629*T*LN(T)
  -.006854*T**2+808000*T**(-1)-10000000*T**(-2); 6000.00  N 
REF:204 !
$
FUNCTION GLA2O3X 
273.00 +43192-18.555*T+GLA2O3D#; 6000.00  N 
REF:204 !
$
FUNCTION GLA2O3H 
273.00 +32350-13.986*T+GLA2O3D#; 6000.00  N 
REF:204 !
$
FUNCTION GNIO 
273.00  -254927.2+276.208*T-46.0391*T*LN(T)
-0.00931454*T**2+1.29092E-06*T**3+382916*T**(-1); 1000.00  Y 
-256835.2+340.043*T-56.36068*T*LN(T)
+0.00254106*T**2-8.11809E-07*T**3+1270*T**(-1); 1800.00  Y 
-259131.4+337.305*T-55.75758*T*LN(T)
+0.00220246*T**2-7.80093E-07*T**3; 6000.00  N 
REF:199 !
$
FUNCTION GSIO2
273.00  -900936.64-360.892175*T+61.1323*T*LN(T)
-0.189203605*T**2+4.9509742E-05*T**3-854401*T**(-1); 540.00  Y 
273.00  -1091466.54+2882.67275*T-452.1367*T*LN(T)
+0.428883845*T**2-9.09177E-05*T**3+12476689*T**(-1); 770.00  Y 
-1563481.44+9178.58655*T-1404.5352*T*LN(T)
+1.28404426*T**2-2.35047657E-04*T**3+56402304*T**(-1); 848.00  Y 
-928732.923+356.218325*T-58.4292*T*LN(T)
-0.00515995*T**2-2.47E-10*T**3-95113*T**(-1); 1800.00  Y 
-924076.574+281.229013*T-47.451*T*LN(T)
-0.01200315*T**2+6.78127E-7*T**3+665385*T**(-1); 2900.00  Y 
-957997.4+544.992084*T-82.709*T*LN(T); 6000.00  N 
REF:201 !
$
FUNCTION GTI2O3
273.00  -1543640+185.96227*T-30.3934128*T*LN(T)
  -0.099958898*T**2-5.93279345E-06*T**3-117799.056*T**(-1); 470.00  Y 
-1585377.8+937.087*T-147.673862*T*LN(T)
  -0.00173711312*T**2-1.53383348E-10*T**3+2395423.68*T**(-1); 6000.00  N 
REF:203 !
$
FUNCTION GTRID
273.00  -918008.73+140.55925*T-25.1574*T*LN(T)
-0.0148714*T**2-2.2791833E-05*T**3+66331*T**(-1); 388.00  Y 
-921013.31+224.53808*T-37.8701*T*LN(T)
-0.02368535*T**2-1.6835E-07*T**3; 433.00  Y 
-919633.42+210.51651*T-35.605*T*LN(T)
-0.03049985*T**2+4.6255E-06*T**3-162026*T**(-1); 900.00  Y 
-979377.7+848.3098*T-128.434*T*LN(T)
+0.03387055*T**2-3.786883E-06*T**3+7070800*T**(-1); 1668.00  Y 
-943685.26+493.58035*T-77.5875*T*LN(T)
+0.003040245*T**2-4.63118E-07*T**3+2227125*T**(-1); 3300.00  Y 
-974449.74+587.37585*T-87.373*T*LN(T); 6000.00  N 
REF:201 !
$
FUNCTION GY2O3C
273.00  -1984291+763.71851*T-125.692*T*LN(T)-0.00558*T**2
 +2344020.5*T**(-1)-1.1730556E+08*T**(-2); 6000.00  N
REF:211 !
$
FUNCTION GY2O3H
273.00  -1959291+754.10313*T-125.692*T*LN(T)-0.00558*T**2
 +2344020.5*T**(-1)-1.1730556E+08*T**(-2); 6000.00  N
REF:211 !
$
FUNCTION UNDEF
273.00 +1e-8; 6000.00  N !
$
$***************************************************************************
$***************************************************************************
$
$ D) Thermodynamic model parameters for phases
$
$***************************************************************************
$***************************************************************************
$
$###########################################################################
$                   THERMODYNAMIC PARAMETERS: LIQUID
$###########################################################################
$
 PHASE LIQUID % 1  1.0 > >> 6 !
    CONSTITUENT LIQUID  : AL,B,C,CO,CR,CU,FE,HF,LA,MN,MO,N,NB,NI,P,PD,S,SI,
                        TA,TI,V,W,Y :  !
$-------------------------------------------------------------------
$ liquid pure elements
$-------------------------------------------------------------------
PARAMETER G(LIQUID,AL;0)
 273.00 +11005.029-11.841867*T+7.934E-20*T**7+GHSERAL#; 933.47  Y
 +10482.382-11.253974*T+1.231E+28*T**(-9)+GHSERAL#; 6000.00  N
REF:0 !
PARAMETER G(LIQUID,B;0)  273.00 +40723.275+86.843839*T-15.6641*T*LN(T)
   -0.006864515*T**2+6.18878E-07*T**3+370843*T**(-1); 500.00  Y
   +41119.703+82.101722*T-14.9827763*T*LN(T)
   -0.007095669*T**2+5.07347E-07*T**3+335484*T**(-1); 2348.00  Y
   +28842.012+200.94731*T-31.4*T*LN(T); 6000.00  N
REF:0 !
PARAMETER G(LIQUID,C;0)
 273.00 +117369-24.63*T+GHSERCC#; 6000.00  N
REF:0 !
PARAMETER G(LIQUID,CO;0)
  273.00 +15085.037-8.931932*T-2.19801E-21*T**(7)+GHSERCO#; 1768.00  Y
  +16351.056-9.683796*T-9.3488E+30*T**(-9)+GHSERCO#; 6000.00  N
REF:73 !
PARAMETER G(LIQUID,CR;0)
 273.00 +24339.955-11.420225*T+2.37615E-21*T**7+GHSERCR#; 2180.00  Y
 +18409.36-8.563683*T+2.88526E+32*T**(-9)+GHSERCR#; 6000.00  N
REF:0 !
PARAMETER G(LIQUID,CU;0)
 273.00 +12964.736-9.511904*T-5.849E-21*T**7+GHSERCU#; 1357.77  Y
 +13495.481-9.922344*T-3.642E+29*T**(-9)+GHSERCU#; 3200.00  N
REF:0 !
PARAMETER G(LIQUID,FE;0)
 273.00 +12040.17-6.55843*T-3.6751551E-21*T**7+GHSERFE#; 1811.00  Y
 -10839.7+291.302*T-46*T*LN(T); 6000.00  N
REF:64 !
PARAMETER G(LIQUID,LA;0)
 273.00 +5332.653+18.23012*T-11.0188191*T*LN(T)-0.020171603*T**2
 +2.93775E-06*T**3-133541*T**(-1); 1134.00  Y
 -3942.004+171.018431*T-34.3088*T*LN(T); 6000.00  N
REF:0 !
PARAMETER G(LIQUID,HF;0)
 273.00 +20414.959+99.790933*T-22.7075*T*LN(T)-4.146145E-3*T**2
 -0.000477E-6*T**3-22590*T**(-1); 1000.00  Y
 +49731.499-149.91739*T+12.116812*T*LN(T)-21.262021E-3*T**2
 +1.376466E-6*T**3-4449699*T**(-1); 2506.00  Y
 -4247.217+265.470523*T-44*T*LN(T); 6000.00  N
REF:0 !
PARAMETER G(LIQUID,MN;0)
 273.00 +17859.91-12.6208*T-4.419297E-21*T**7+GHSERMN#; 1519.00  Y
 +18739.51-13.2288*T-1.656847E+30*T**(-9)+GHSERMN#; 6000.00  N
REF:0 !
PARAMETER G(LIQUID,MO;0)
 273.00 +41831.347-14.694912*T+4.24519E-22*T**7+GHSERMO#; 2896.00  Y
 +34095.373-11.890046*T+4.849315E+33*T**(-9)+GHSERMO#; 6000.00  N
REF:0 !
PARAMETER G(LIQUID,N;0)
 273.00 +29950+59.02*T+GHSERNN#; 6000.00  N
REF:0 !
PARAMETER G(LIQUID,NB;0)
 273.00 +29781.555-10.816417*T-3.06098E-23*T**7+GHSERNB#; 2750.00  Y
 +30169.901-10.964695*T-1.528238E+32*T**(-9)+GHSERNB#; 6000.00  N
REF:0 !
PARAMETER G(LIQUID,NI;0)
 273.00 +16414.686-9.397*T-3.82318E-21*T**7+GHSERNI#; 1728.00  Y
 +18290.88-10.537*T-1.12754E+31*T**(-9)+GHSERNI#; 6000.00  N
REF:0 !
PARAMETER G(LIQUID,P;0)
 273.00 -26316.111+434.930931*T-70.7440584*T*LN(T)
 -2.898936E-3*T**2+39.049371E-6*T**3+1141147*T**(-1); 317.30  Y
 -7232.449+135.291873*T-26.326*T*LN(T); 6000.00  N
REF:0 !
PARAMETER G(LIQUID,PD;0) 
 273.00 +1302.731+170.964153*T-32.211*T*LN(T)+0.007120975*T**2
 -1.919875E-06*T**3+168687*T**(-1); 600.00  Y 
 +23405.778-116.918419*T+10.8922031*T*LN(T)-27.266568E-03*T**2
 +2.430675E-06*T**3-1853674*T**(-1); 1828.00  Y
 -12373.637+251.416903*T-41.17*T*LN(T); 6000.00  N
REF:0 !
PARAMETER G(LIQUID,S;0)
 273.00 +GSSLIQ#; 6000.00  N
REF:0 !
PARAMETER G(LIQUID,SI;0)
 273.00 +50696.36-30.099439*T+2.0931E-21*T**7+GHSERSI#; 1687.00  Y
 +49828.165-29.559068*T+4.2037E+30*T**(-9)+GHSERSI#; 6000.00  N
REF:0 !
PARAMETER G(LIQUID,TA;0)
 273.00  +29160.975-7.578729*T+GHSERTA#; 1000.00  Y
 +51170.228-181.121652*T+23.7872147*T*LN(T)-0.009707033*T**2
 +4.4449E-07*T**3-3520045*T**(-1)+GHSERTA#; 1300.00  Y
 +66274.294-305.868555*T+41.1650403*T*LN(T)-0.018497638*T**2
 +1.269735E-06*T**3-5952924*T**(-1)+GHSERTA#; 2500.00  Y
 -185498.547+660.615425*T-78.4965229*T*LN(T)+0.00565331*T**2
 +4.19566E-07*T**3+90290310*T**(-1)+GHSERTA#; 3290.00  Y
 +1036069.47-2727.38037*T+320.319132*T*LN(T)-0.043117795*T**2
 +1.055148E-06*T**3-5.54714342E+08*T**(-1)+GHSERTA#; 6000.00  N
REF:0 !
PARAMETER G(LIQUID,TI;0)
 273.00 +12194.415-6.980938*T+GHSERTI#; 1300.00  Y
 +368610.36-2620.9995038*T+357.005867*T*LN(T)
 -155.262855E-3*T**2+12.254402E-6*T**3-65556856*T**(-1)+GHSERTI#; 1941.00  Y
 +111400-340.070171*T+40.9282461*T*LN(T)
 -0.01*T**2+0.304747E-6*T**3-36699805*T**(-1)+GHSERTI#; 6000.00  N
REF:pov14 !
PARAMETER G(LIQUID,V;0)
 273.00 +20764.117-9.455552*T-5.19136E-22*T**7+GHSERVV#; 2183.00  Y
 +22072.353-10.0848*T-6.4439E+31*T**(-9)+GHSERVV#; 6000.00  N
REF:0 !
PARAMETER G(LIQUID,W;0)
 273.00 +52160.584-14.10999*T-2.713468E-24*T**7+GHSERWW#; 3695.00  Y
 +52432.75-14.187335*T-1.528621E+33*T**(-9)+GHSERWW#; 6000.00  N
REF:0 !
PARAMETER G(LIQUID,Y;0)
 273.00 +3934.121+59.921688*T-14.8146562*T*LN(T)-15.623487E-3*T**2
 +1.442946E-6*T**3-140695*T**(-1); 1799.00  Y
 -13337.609+258.004539*T-43.0952*T*LN(T); 6000.00  N
REF:0 !
$-------------------------------------------------------------------
$ liquid binary interactions
$-------------------------------------------------------------------
PARAMETER L(LIQUID,AL,C;0) 273.00 +40861.02-33.21138*T; 6000.00  N
REF:155 !
PARAMETER L(LIQUID,AL,CR;0) 273.00 -29000; 6000.00  N
REF:92 !
PARAMETER L(LIQUID,AL,CR;1) 273.00 -11000; 6000.00  N
REF:92 !
PARAMETER L(LIQUID,AL,CU;0) 273.00 -66622+8.1*T; 6000.00  N
REF:107 !
PARAMETER L(LIQUID,AL,CU;1) 273.00 +46800-90.8*T+10*T*LN(T); 6000.00  N
REF:107 !
PARAMETER L(LIQUID,AL,CU;2) 273.00 -2812; 6000.00  N
REF:107 !
PARAMETER L(LIQUID,AL,FE;0) 273.00 -91976.5+22.1314*T; 6000.00  N
REF:92 !
PARAMETER L(LIQUID,AL,FE;1) 273.00 -5672.58+4.8728*T; 6000.00  N
REF:92 !
PARAMETER L(LIQUID,AL,FE;2) 273.00 +121.9; 6000.00  N
REF:92 !
PARAMETER L(LIQUID,AL,HF;0) 273.00 -207000+43*T; 6000.00  N
REF:pov11 !
PARAMETER L(LIQUID,AL,HF;1) 273.00 -22600+11*T; 6000.00  N
REF:pov11 !
PARAMETER L(LIQUID,AL,HF;2) 273.00 +57000-8*T; 6000.00  N
REF:pov11 !
PARAMETER L(LIQUID,AL,MN;0) 273.00 -66174+27.0988*T; 6000.00  N
REF:155 !
PARAMETER L(LIQUID,AL,MN;1) 273.00 -7509+5.4836*T; 6000.00  N
REF:155 !
PARAMETER L(LIQUID,AL,MN;2) 273.00 -2639; 6000.00  N
REF:155 !
PARAMETER L(LIQUID,AL,MO;0) 273.00 -100000+35*T; 6000.00  N
REF:12 !
PARAMETER L(LIQUID,AL,MO;1) 273.00 -15000+6.3*T; 6000.00  N
REF:92 !
PARAMETER L(LIQUID,AL,N;0) 273.00 -336826.61+103.22478*T; 6000.00  N
REF:92 !
PARAMETER L(LIQUID,AL,NB;0) 273.00 -91000+25*T; 6000.00  N
REF:12 !
PARAMETER L(LIQUID,AL,NB;1) 273.00 +6000; 6000.00  N
REF:12 !
PARAMETER L(LIQUID,AL,NB;2) 273.00 +15000; 6000.00  N
REF:12 !
PARAMETER L(LIQUID,AL,NI;0) 273.00 -207109.28+41.31501*T; 6000.00  N
REF:pov11 !
PARAMETER L(LIQUID,AL,NI;1) 273.00 -10185.79+5.8714*T; 6000.00  N
REF:89 !
PARAMETER L(LIQUID,AL,NI;2) 273.00 +81204.81-31.95713*T; 6000.00  N
REF:89 !
PARAMETER L(LIQUID,AL,NI;3) 273.00 +4365.35-2.51632*T; 6000.00  N
REF:89 !
PARAMETER L(LIQUID,AL,NI;4) 273.00 -22101.64+13.16341*T; 6000.00  N
REF:89 !
PARAMETER L(LIQUID,AL,P;0) 273.00 +7322-8.368*T; 6000.00  N
REF:234 !
PARAMETER L(LIQUID,AL,SI;0) 273.00 -11655.93-0.92934*T; 6000.00  N
REF:101 !
PARAMETER L(LIQUID,AL,SI;1) 273.00 -2873.45+0.2945*T; 6000.00  N
REF:101 !
PARAMETER L(LIQUID,AL,SI;2) 273.00 +2520; 6000.00  N
REF:101 !
PARAMETER L(LIQUID,AL,SI;3) 273.00 +8698.25-8.57643*T; 6000.00  N
REF:128 !
PARAMETER L(LIQUID,AL,TI;0) 273.00 -118048+41.972*T; 6000.00  N
REF:159 !
PARAMETER L(LIQUID,AL,TI;1) 273.00 -23613+19.704*T; 6000.00  N
REF:159 !
PARAMETER L(LIQUID,AL,TI;2) 273.00 -34757-13.844*T; 6000.00  N
REF:159 !
PARAMETER L(LIQUID,AL,V;0) 273.00 -50725+9*T; 6000.00  N
REF:12 !
PARAMETER L(LIQUID,AL,V;1) 273.00 -15000+8*T; 6000.00  N
REF:12 !
PARAMETER L(LIQUID,B,C;1) 273.00  +200000; 6000.00  N
REF:pov13 !
PARAMETER L(LIQUID,B,CR;0) 273.00 -134482+26.8*T; 6000.00  N
REF:114 !
PARAMETER L(LIQUID,B,CR;1) 273.00 +14347; 6000.00  N
REF:114 !
PARAMETER L(LIQUID,B,CR;2) 273.00 -1674; 6000.00  N
REF:114 !
PARAMETER L(LIQUID,B,CR;3) 273.00 -43361; 6000.00  N
REF:114 !
PARAMETER L(LIQUID,B,CU;0) 273.00 -3156.2; 6000.00  N
REF:227 !
PARAMETER L(LIQUID,B,CU;1) 273.00 +14390.26-9.98*T; 6000.00  N
REF:227 !
PARAMETER L(LIQUID,B,CU;2) 273.00 +42620-20*T; 6000.00  N
REF:227 !
PARAMETER L(LIQUID,B,FE;0) 273.00 -140000+42.834*T; 6000.00  N
REF:192 !
PARAMETER L(LIQUID,B,FE;1) 273.00 -1500; 6000.00  N
REF:192 !
PARAMETER L(LIQUID,B,FE;2) 273.00 +20000; 6000.00  N
REF:192 !
PARAMETER L(LIQUID,B,MN;0) 273.00 -134141.3-15.7142*T; 6000.00  N
REF:245 !
PARAMETER L(LIQUID,B,MN;1) 273.00 +32025.1-21.7659*T; 6000.00  N
REF:245 !
PARAMETER L(LIQUID,B,MN;2) 273.00 +59907.4; 6000.00  N
REF:245 !
PARAMETER L(LIQUID,B,MN;3) 273.00 -8723.6; 6000.00  N
REF:245 !
PARAMETER L(LIQUID,B,MO;0) 273.00 -148828.2+10.9*T; 6000.00  N
REF:118 !
