Repository: KuroShinHQ/kuro-jikken

# data/

Molecule list, per-property reference values and `SCHEMA.md`.

Rules (from repo README §4):
- Every record carries `source`, `source_id`, `retrieved_at`, `source_version`, `unit` and `definition_note`.
- Raw PubChem responses are stored here, never overwritten.

File: data/alloy_tdb/mc_ni.tdb (part 5 of 10)
	
$ HCP_A3 ternary interactions with C,N,VA
$-------------------------------------------------------------------
PARAMETER L(HCP_A3,NB:C,N,VA;0) 273.00 -30000; 6000.00  N
REF:16 !
PARAMETER L(HCP_A3,TI:C,N,VA;0) 273.00 -15000; 6000.00  N
REF:16 !
$-------------------------------------------------------------------
$ HCP_A3 magnetic contribution
$-------------------------------------------------------------------
PARAMETER TC(HCP_A3,CO:VA;0) 273.00 +1396; 6000.00  N
REF:73 !
PARAMETER BMAGN(HCP_A3,CO:VA;0) 273.00 +1.35; 6000.00  N
REF:73 !
PARAMETER TC(HCP_A3,CO,CR:VA;0) 273.00 -1795; 6000.00  N
REF:73 !
PARAMETER TC(HCP_A3,CO,FE:VA;0) 273.00 -253; 6000.00  N
REF:74 !
PARAMETER TC(HCP_A3,CO,FE:VA;1) 273.00 +1494; 6000.00  N
REF:74 !
PARAMETER BMAGN(HCP_A3,CO,FE:VA;0) 273.00 +5.41; 6000.00  N
REF:74 !
PARAMETER BMAGN(HCP_A3,CO,FE:VA;1) 273.00 -0.24; 6000.00  N
REF:74 !
PARAMETER TC(HCP_A3,CO,MN:VA;0) 273.00 -2685; 6000.00  N
REF:87 !
PARAMETER TC(HCP_A3,CO,MN:VA;1) 273.00 +3657; 6000.00  N
REF:87 !
PARAMETER BMAGN(HCP_A3,CO,MN:VA;0) 273.00 -1.07; 6000.00  N
REF:87 !
PARAMETER TC(HCP_A3,CO,MO:VA;0) 273.00 -1000; 6000.00  N
REF:77 !
PARAMETER BMAGN(HCP_A3,CO,MO:VA;0) 273.00 +1e-8; 6000.00  N
REF:77 !
PARAMETER TC(HCP_A3,CO,NI:VA;0) 273.00 +411; 6000.00  N
REF:79 !
PARAMETER TC(HCP_A3,CO,NI:VA;1) 273.00 -99; 6000.00  N
REF:79 !
PARAMETER BMAGN(HCP_A3,CO,NI:VA;0) 273.00 +1.046; 6000.00  N
REF:79 !
PARAMETER BMAGN(HCP_A3,CO,NI:VA;1) 273.00 +0.165; 6000.00  N
REF:79 !
PARAM G(HCP_A3,CO,TI:VA;0) 273.00 -65952+14.242*T; 6000.00  N 
REF:137 !
PARAMETER TC(HCP_A3,CO,W:VA;0) 273.00 -3379; 6000.00  N
REF:79 !
PARAMETER BMAGN(HCP_A3,CO,W:VA;0) 273.00 -3.268; 6000.00  N
REF:79 !
PARAMETER TC(HCP_A3,CR:VA;0) 273.00 -1109; 6000.00  N
REF:11 !
PARAMETER BMAGN(HCP_A3,CR:VA;0) 273.00 -2.46; 6000.00  N
REF:11 !
PARAMETER TC(HCP_A3,MN:VA;0) 273.00 -1620; 2000.00  N
REF:0 !
PARAMETER BMAGN(HCP_A3,MN:VA;0) 273.00 -1.86; 2000.00  N
REF:0 !
PARAMETER TC(HCP_A3,NI:VA;0) 273.00 +633; 6000.00  N
REF:0 !
PARAMETER BMAGN(HCP_A3,NI:VA;0) 273.00 +0.52; 6000.00  N  
REF:0 !
PARAMETER TC(HCP_A3,NI:C;0) 273.00 +633; 6000.00  N
REF:11 !
PARAMETER BMAGN(HCP_A3,NI:C;0) 273.00 +0.52; 6000.00  N
REF:11 !
$
$###########################################################################
$                   THERMODYNAMIC PARAMETERS: ALPHA_MN
$###########################################################################
$
 TYPE_DEFINITION } GES A_P_D ALPHA_MN MAGNETIC  -3.0    0.28 !
 PHASE ALPHA_MN %} 2 1 1 > 
Body-centered cubic Manganese modification. 
>> 0 !
$
    CONSTITUENT ALPHA_MN : AL,CO,CR,CU,FE,MN%,MO,NI,SI,V : C,N,VA% : !
$ Metallic endmember compounds 
PARAMETER G(ALPHA_MN,AL:VA;0) 273.00 +10083.00-4.813*T+GHSERAL#; 6000.00  N
REF:92 !
PARAMETER G(ALPHA_MN,CO:VA;0) 273.00 +10000+GHSERCO#; 6000.00  N
REF:pov15 !
PARAMETER G(ALPHA_MN,CR:VA;0) 273.00 +11087.0+2.7196*T+GHSERCR#; 6000.00  N
REF:92 !
PARAMETER G(ALPHA_MN,CU:VA;0) 273.00 +3556+GHSERCU#; 6000.00  N
REF:84 !
PARAMETER G(ALPHA_MN,FE:VA;0) 273.00 +4745+GHSERFE#; 6000.00  N
REF:92 !
PARAMETER G(ALPHA_MN,MN:VA;0) 273.00 +GHSERMN#; 6000.00  N
REF:0 !
PARAMETER G(ALPHA_MN,MO:VA;0) 273.00 +GHSERMO#+10000; 6000.00  N
REF:pov15 !
PARAMETER G(ALPHA_MN,NI:VA;0) 273.00 +GHSERNI#+3556; 6000.00  N 
REF:217 !
PARAMETER G(ALPHA_MN,SI:VA;0) 273.00 +50208.0-20.377*T+GHSERSI#; 6000.00  N
REF:92 !
PARAMETER G(ALPHA_MN,V:VA;0) 273.00 +9000+GHSERVV#; 6000.00  N
REF:15 !
$ endmember compounds with C
PARAMETER G(ALPHA_MN,CR:C;0) 273.00 +5000+GHSERCR#+GHSERCC#; 6000.00  N
REF:58 !
PARAMETER G(ALPHA_MN,FE:C;0) 273.00 +80000+GHSERFE#+GHSERCC#; 6000.00  N
REF:15 !
PARAMETER G(ALPHA_MN,MN:C;0) 273.00 -10770+30*T+GHSERMN#
 +GHSERCC#; 6000.00  N
REF:15 !
PARAMETER G(ALPHA_MN,V:C;0) 273.00 +10000+GHSERVV#+GHSERCC#; 6000.00  N
REF:15 !
$ endmember compounds with N
PARAMETER G(ALPHA_MN,CR:N;0) 273.00 -109574+142.16*T
   -8.5*T*LN(T)+GHSERCR#+GHSERNN#; 6000.00  N
REF:22 !
PARAMETER G(ALPHA_MN,FE:N;0) 273.00 -30766+375.42*T
   -37.6*T*LN(T)+GHSERFE#+GHSERNN#; 6000.00  N
REF:22 !
PARAMETER G(ALPHA_MN,MN:N;0) 273.00 -53114+299.266*T
   -50.216*T*LN(T)+358309*T**(-1); 6000.00  N
REF:22 !
$ Magnetic contribution
PARAMETER TC(ALPHA_MN,MN:VA;0) 273.00 -285.00; 6000.00  N
REF:92 !
PARAMETER BMAGN(ALPHA_MN,MN:VA;0) 273.00 -0.66; 6000.00  N
REF:92 !
$----------------------Interaction parameters----------------------
PARAMETER L(ALPHA_MN,AL,MN:VA;0) 273.00 -63000+21*T;  6000.00  N
REF:148 !
PARAMETER L(ALPHA_MN,CO,CU:VA;0) 273.00 +5000;  6000.00  N
REF:87 !
PARAMETER L(ALPHA_MN,CO,MN:VA;0) 273.00 -18335;  6000.00  N
REF:29 !
PARAMETER L(ALPHA_MN,CR,MN:VA;0) 273.00 -38349+22.6925*T; 6000.00  N
REF:22 !
PARAMETER L(ALPHA_MN,CU,FE:VA;0) 273.00 +60000; 6000.00  N
REF:87 !
PARAMETER L(ALPHA_MN,CU,MN:VA;0) 273.00 -1000+26*T; 6000.00  N
REF:87 !
PARAMETER L(ALPHA_MN,FE,MN:VA;0) 273.00 -10184; 6000.00  N
REF:15 !
PARAMETER L(ALPHA_MN,FE,SI:VA;0) 273.00 -153141+46.48*T; 6000.00  N
REF:53 !
PARAMETER L(ALPHA_MN,FE,SI:VA;1) 273.00 -92352; 6000.00  N
REF:53 !
PARAMETER L(ALPHA_MN,FE,SI:VA;2) 273.00 +62240; 6000.00  N
REF:53 !
PARAMETER L(ALPHA_MN,FE,V:VA;0) 273.00 -10000; 6000.00  N
REF:15 !
PARAMETER L(ALPHA_MN,MN,MO:VA;0) 273.00 +1500; 6000.00  N
REF:pov13 !
PARAMETER L(ALPHA_MN,MN,MO:VA;1) 273.00 -7000; 6000.00  N
REF:pov13 !
PARAMETER L(ALPHA_MN,MN,NI:VA;0) 273.00 +40445.791; 6000.00  N
REF:217 !
PARAMETER L(ALPHA_MN,MN,NI:VA;1) 273.00 -49308.67-21.047*T; 6000.00  N
REF:217 !
PARAMETER L(ALPHA_MN,MN,SI:VA;0) 273.00 -151042+26.778*T; 6000.00  N
REF:150 !
PARAMETER L(ALPHA_MN,MN,SI:VA;1) 273.00 -32217-8.368*T; 6000.00  N
REF:150 !
PARAMETER L(ALPHA_MN,MN,V:VA;0) 273.00 -22225; 6000.00  N
REF:15 !
$
PARAMETER L(ALPHA_MN,FE,MN,SI:VA;0) 273.00 -91507; 6000.00  N
REF:53 !
PARAMETER L(ALPHA_MN,CO,CU,MN:VA;0) 273.00 +1e-8; 6000.00  N
REF:87 !
PARAMETER L(ALPHA_MN,CU,FE,MN:VA;0) 273.00 +1e-8; 6000.00  N
REF:87 !
$
PARAMETER L(ALPHA_MN,CR,MN:C;0) 273.00 -38349+22.6925*T; 6000.00  N
REF:15 !
PARAMETER L(ALPHA_MN,FE,MN:C;0) 273.00 +34052-23.467*T; 6000.00  N
REF:15 !
PARAMETER L(ALPHA_MN,FE:C,VA;0) 273.00 -34671; 6000.00  N
REF:15 !
PARAMETER L(ALPHA_MN,MN,V:C;0) 273.00 -22225.2; 6000.00  N
REF:15 !
PARAMETER L(ALPHA_MN,MN:C,VA;0) 273.00 -43433; 6000.00  N
REF:15 !
$
PARAMETER L(ALPHA_MN,CR:N,VA;0) 273.00 +20000; 6000.00  N
REF:22 !
PARAMETER L(ALPHA_MN,FE:N,VA;0) 273.00 -26150; 6000.00  N
REF:22 !
PARAMETER L(ALPHA_MN,MN:N,VA;0) 273.00 -58869; 6000.00  N
REF:22 !
$
$###########################################################################
$                   THERMODYNAMIC PARAMETERS: BETA_MN
$###########################################################################
$
 PHASE BETA_MN % 2 1 1 > 
Simple cubic Manganese modification between 1000 K and 1370 K. 
>> 0 !
    CONSTITUENT BETA_MN : AL,CO,CR,CU,FE,MN%,MO,NI,SI,TI,V : C,N,VA% : !
$ metallic endmember compounds
PARAMETER G(BETA_MN,AL:VA;0) 273.00 +10920.44-4.8116*T+GHSERAL#; 6000.00  N
REF:92 !
PARAMETER G(BETA_MN,CO:VA;0) 273.00 +10000+GHSERCO#; 6000.00  N
REF:pov15 !
PARAMETER G(BETA_MN,CR:VA;0) 273.00 +15899.0+0.6276*T+GHSERCR#; 6000.00  N
REF:92 !
PARAMETER G(BETA_MN,CU:VA;0) 273.00 +2092+GHSERCU#; 6000.00  N
REF:84 !
PARAMETER G(BETA_MN,FE:VA;0) 273.00 +3745+GHSERFE#; 6000.00  N
REF:92 !
PARAMETER G(BETA_MN,MN:VA;0) 273.00 +2314.88+5.936*T-1.4203*T*LN(T)
   +1.51409E-03*T**2+442.0*T**(-1)+GHSERMN#; 1519.00  Y
   +442.65-0.9715*T+2.3107229E+30*T**(-9)+GHSERMN#; 6000.00  N
REF:0 !
PARAMETER G(BETA_MN,MO:VA;0) 273.00 +GHSERMO#+10000; 6000.00  N
REF:pov15 !
PARAMETER G(BETA_MN,NI:VA;0) 273.00 +GHSERNI#+2092; 6000.00  N 
REF:217 !
PARAMETER G(BETA_MN,SI:VA;0) 273.00 +47279.0-20.377*T+GHSERSI#; 6000.00  N 
REF:92 !
PARAMETER G(BETA_MN,TI:VA;0) 273.00 +10000+GHSERTI#; 6000.00  N
REF:pov15 !
PARAMETER G(BETA_MN,V:VA;0) 273.00 +10000+GHSERVV#; 6000.00  N 
REF:15 !
$ endmember compounds with C
PARAMETER G(BETA_MN,CR:C;0) 273.00 +5000+GHSERCR#+GHSERCC#; 6000.00  N
REF:15 !
PARAMETER G(BETA_MN,FE:C;0) 273.00 +90000+GHSERFE#+GHSERCC#; 6000.00  N
REF:15 !
PARAMETER G(BETA_MN,MN:C;0) 273.00 +5000+30*T+GHSERMN#+GHSERCC#; 6000.00  N
REF:15 !
PARAMETER G(BETA_MN,V:C;0) 273.00 +10000+30*T+GHSERVV#+GHSERCC#; 6000.00  N
REF:15 !
$ endmember compounds with N
PARAMETER G(BETA_MN,CR:N;0) 273.00 -105903+142.16*T-8.5*T*LN(T)
   +GHSERCR#+GHSERNN#; 6000.00  N
REF:22 !
PARAMETER G(BETA_MN,FE:N;0) 273.00 -32216+375.42*T-37.6*T*LN(T)
   +GHSERFE#+GHSERNN#; 6000.00  N
REF:22 !
PARAMETER G(BETA_MN,MN:N;0) 273.00 -67484+299.266*T-50.216*T*LN(T)
   +358309*T**(-1); 6000.00  N
REF:22 !
$----------------------Interaction parameters----------------------
PARAMETER L(BETA_MN,AL,FE:VA;0) 273.00 -114000+20*T; 6000.00  N
REF:92 !
PARAMETER L(BETA_MN,AL,MN:VA;0) 273.00 -118512.3+52.73979*T; 6000.00  N
REF:148 !
PARAMETER L(BETA_MN,AL,MN:VA;1) 273.00 -3174.9; 6000.00  N
REF:148 !
PARAMETER L(BETA_MN,CO,CU:VA;0) 273.00 +30000; 6000.00  N
REF:87 !
PARAMETER L(BETA_MN,CO,MN:VA;0) 273.00 -26772-2.39*T; 6000.00  N
REF:29 !
PARAMETER L(BETA_MN,CO,MN:VA;1) 273.00 -3243; 6000.00  N
REF:29 !
PARAMETER L(BETA_MN,CR,MN:VA;0) 273.00 -31260+16.4919*T; 6000.00  N
REF:92 !
PARAMETER L(BETA_MN,CU,FE:VA;0) 273.00 +80000+20*T; 6000.00  N
REF:87 !
PARAMETER L(BETA_MN,CU,MN:VA;0) 273.00 +53000-10*T; 6000.00  N
REF:87 !
PARAMETER L(BETA_MN,CU,MN:VA;1) 273.00 +13519.89; 6000.00  N
REF:87 !
PARAMETER L(BETA_MN,FE,MN:VA;0) 273.00 -11518+2.819*T; 6000.00  N
REF:15 !
PARAMETER L(BETA_MN,FE,SI:VA;0) 273.00 -153141+46.48*T; 6000.00  N
REF:53 !
PARAMETER L(BETA_MN,FE,SI:VA;1) 273.00 -92352; 6000.00  N
REF:53 !
PARAMETER L(BETA_MN,FE,SI:VA;2) 273.00 +62240; 6000.00  N
REF:53 !
PARAMETER L(BETA_MN,FE,V:VA;0) 273.00 -10000; 6000.00  N
REF:15 !
PARAMETER L(BETA_MN,MN,MO:VA;0) 273.00 +6000; 6000.00  N
REF:pov13 !
PARAMETER L(BETA_MN,MN,NI:VA;0) 273.00 -6589.18153-20.215*T; 6000.00  N
REF:217 !
PARAMETER L(BETA_MN,MN,NI:VA;1) 273.00 +1e-8; 6000.00  N
REF:217 !
PARAMETER L(BETA_MN,MN,TI:VA;0) 273.00 -34000+20*T; 6000.00  N
REF:29 !
PARAMETER L(BETA_MN,MN,SI:VA;0) 273.00 -157737+26.778*T; 6000.00  N 
REF:150 !
PARAMETER L(BETA_MN,MN,SI:VA;1) 273.00 -41003+21.338*T; 6000.00  N
REF:150 !
PARAMETER L(BETA_MN,MN,SI:VA;2) 273.00 +5.021*T; 6000.00  N
REF:150 !
PARAMETER L(BETA_MN,MN,V:VA;0) 273.00 -17724; 6000.00  N
REF:15 !
$
PARAMETER L(BETA_MN,CO,CU,MN:VA;0) 273.00 -3000; 6000.00  N
REF:87 !
PARAMETER L(BETA_MN,CO,CU,MN:VA;1) 273.00 -3000; 6000.00  N
REF:87 !
PARAMETER L(BETA_MN,CO,CU,MN:VA;2) 273.00 -5000; 6000.00  N
REF:87 !
PARAMETER L(BETA_MN,CU,FE,MN:VA;0) 273.00 +1e-8; 6000.00  N
REF:87 !
PARAMETER L(BETA_MN,FE,MN,SI:VA;0) 273.00 -91507; 6000.00  N
REF:53 !
$
PARAMETER L(BETA_MN,CR,MN:C;0) 273.00 -31260+16.4919*T; 6000.00  N
REF:58 !
PARAMETER L(BETA_MN,FE,MN:C;0) 273.00 +34052-23.467*T; 6000.00  N
REF:15 !
PARAMETER L(BETA_MN,FE:C,VA;0) 273.00 -34671; 6000.00  N
REF:15 !
PARAMETER L(BETA_MN,MN,V:C;0) 273.00 -17724; 6000.00  N
REF:15 !
PARAMETER L(BETA_MN,MN:C,VA;0) 273.00 -43433; 6000.00  N
REF:15 !
$
PARAMETER L(BETA_MN,CR:N,VA;0) 273.00 +20000; 6000.00  N
REF:22 !
PARAMETER L(BETA_MN,FE:N,VA;0) 273.00 -26150; 6000.00  N
REF:22 !
PARAMETER L(BETA_MN,MN:N,VA;0) 273.00 -58869; 6000.00  N
REF:22 !
$
$###########################################################################
$                   THERMODYNAMIC PARAMETERS: BETA_RHOMBO_B
$###########################################################################
$
 PHASE BETA_RHOMBO_B % 1   1 > 
Rhombohedral Boron. 
>> 0 !
    CONSTITUENT BETA_RHOMBO_B  : B%,NB,SI,TI : !
PARAMETER G(BETA_RHOMBO_B,B;0) 273.00 +GHSERBB#; 6000.00  N
REF:0 !
PARAMETER G(BETA_RHOMBO_B,NB;0) 273.00 +10000+GHSERNB#; 6000.00  N 
REF:117 !
PARAMETER G(BETA_RHOMBO_B,SI;0) 273.00 +GHSERSI#+50000; 6000.00  N
REF:190 !
PARAMETER G(BETA_RHOMBO_B,TI;0) 273.00 +GHSERTI#+10000; 6000.00  N
REF:117 !
PARAMETER L(BETA_RHOMBO_B,B,NB;0) 273.00 -150535; 6000.00  N
REF:117 !
$
$###########################################################################
$                   THERMODYNAMIC PARAMETERS: DIAMOND_A4
$###########################################################################
$
 PHASE DIAMOND_A4 % 1   1 > >> 0 !
    CONSTITUENT DIAMOND_A4  : AL,B,C,SI%,TI :  !
PARAMETER G(DIAMOND_A4,AL;0) 273.00 +10000+15*T+GHSERAL#; 6000.00  N
REF:pov14 !
PARAMETER G(DIAMOND_A4,B;0) 273.00 +5000+GHSERBB#; 6000.00  N
REF:190 !
PARAMETER G(DIAMOND_A4,C;0) 273.00 -1.63594410E+04+1.7561E+02*T
   -2.431E+01*T*LN(T)-4.723E-04*T**2+2.698E+06*T**(-1)
   -2.61E+08*T**(-2)+1.1100000E+10*T**(-3); 6000.00  N
REF:92 !
PARAMETER G(DIAMOND_A4,SI;0) 273.00 +GHSERSI#; 6000.00  N
REF:92 !
PARAMETER G(DIAMOND_A4,TI;0) 273.00 +25000+GHSERTI#; 6000.00  N
REF:92 !
$----------------------Interaction parameters----------------------
PARAMETER L(DIAMOND_A4,AL,C;0) 273.00 +80*T; 6000.00  N
REF:92 !
PARAMETER L(DIAMOND_A4,AL,SI;0) 273.00 +113246.16-47.55509*T; 6000.00  N
REF:92 !
PARAMETER L(DIAMOND_A4,B,C;0) 273.00 +1E-7; 6000.00  N
REF:92 !
PARAMETER L(DIAMOND_A4,B,SI;0) 273.00 -5144.67; 6000.00  N
REF:190 !
PARAMETER L(DIAMOND_A4,B,TI;0) 273.00 +50000; 6000.00  N
REF:92 !
PARAMETER L(DIAMOND_A4,C,SI;0) 273.00 +93386.78; 6000.00  N
REF:92 !
PARAMETER L(DIAMOND_A4,SI,TI;0) 273.00 +80*T; 6000.00  N
REF:92 !
$
$###########################################################################
$                   THERMODYNAMIC PARAMETERS: GRAPHITE  
$###########################################################################
$
 PHASE GRAPHITE  %  1  1 > 
Stable hexagonal Carbon phase. 
>> 1 !
    CONSTITUENT GRAPHITE  : B,C% :  !
PARAMETER G(GRAPHITE,C;0) 273.00 +GHSERCC#; 6000.00  N
REF:0 !
PARAMETER G(GRAPHITE,B;0) 273.00 +10000-2*T+GHSERBB#; 6000.00  N
REF:92 !
PARAMETER L(GRAPHITE,B,C;0) 273.00 +34385.95+8.6792*T; 6000.00  N
REF:92 !
$
$###########################################################################
$                   THERMODYNAMIC DATA: BCC_B2
$###########################################################################
$
 PHASE BCC_B2 %  3 0.5 0.5   3 >
Bcc_base ordered NiTi Matrix phase in shape memory alloys. 
2 substitutional sublattices split model used. 
>> 3 !
    CONSTITUENT BCC_B2  : FE,NI%,SI,TI : FE,NI,SI,TI% : VA : !
PARAMETER G(BCC_B2,NI:NI:VA;0) 273.00 +1E-8; 6000.00  N
REF:91 !
PARAMETER G(BCC_B2,NI:FE:VA;0) 273.00 +1e-8; 6000.00  N
REF:152 !
PARAMETER G(BCC_B2,FE:NI:VA;0) 273.00 +1e-8; 6000.00  N
REF:152 !
PARAMETER G(BCC_B2,SI:FE:VA;0) 273.00 -2*FESIW1#; 6000.00  N
REF:24 !
PARAMETER G(BCC_B2,FE:SI:VA;0) 273.00 -2*FESIW1#; 6000.00  N
REF:24 !
PARAMETER G(BCC_B2,FE:TI:VA;0) 273.00 +76218-46.685*T
   +8.663*T*LN(T)-0.007151*T**2+1.121169E-6*T**3; 6000.00  N
REF:152 !
PARAMETER G(BCC_B2,TI:FE:VA;0) 273.00 +76218-46.685*T
   +8.663*T*LN(T)-0.007151*T**2+1.121169E-6*T**3; 6000.00  N
REF:152 !
PARAMETER G(BCC_B2,NI:TI:VA;0) 273.00 -33000+5*T; 6000.00  N
REF:pov15 !
PARAMETER G(BCC_B2,TI:NI:VA;0) 273.00 -33000+5*T; 6000.00  N
REF:pov15 !
$
$----------------------Magnetic parameters----------------------
PARAMETER TC(BCC_B2,FE:TI:VA;0) 273.00 -1325; 6000.00  N
REF:152 !
PARAMETER TC(BCC_B2,TI:FE:VA;0) 273.00 -1325; 6000.00  N
REF:152 !
$
$----------------------Interaction parameters----------------------
PARAMETER G(BCC_B2,FE,TI:FE:VA;0) 273.00 -10971; 6000.00  N
REF:152 !
PARAMETER G(BCC_B2,FE:FE,TI:VA;0) 273.00 -10971; 6000.00  N
REF:152 !
PARAMETER G(BCC_B2,FE,TI:FE:VA;1) 273.00 -13764; 6000.00  N
REF:152 !
PARAMETER G(BCC_B2,FE:FE,TI:VA;1) 273.00 -13764; 6000.00  N
REF:152 !
PARAMETER G(BCC_B2,TI:FE,TI:VA;0) 273.00 -6097; 6000.00  N
REF:152 !
PARAMETER G(BCC_B2,FE,TI:TI:VA;0) 273.00 -6097; 6000.00  N
REF:152 !
PARAMETER G(BCC_B2,TI:FE,TI:VA;1) 273.00 +12256; 6000.00  N
REF:152 !
PARAMETER G(BCC_B2,FE,TI:TI:VA;1) 273.00 +12256; 6000.00  N
REF:152 !
PARAMETER G(BCC_B2,TI:NI,TI:VA;0) 273.00 +58000
   -25*T; 6000.00  N
REF:pov15 !
PARAMETER G(BCC_B2,NI,TI:TI:VA;0) 273.00 +58000
   -25*T; 6000.00  N
REF:pov15 !
PARAMETER G(BCC_B2,NI:NI,TI:VA;0) 273.00 -58000
   +25*T; 6000.00  N
REF:pov15 !
PARAMETER G(BCC_B2,NI,TI:NI:VA;0) 273.00 -58000
   +25*T; 6000.00  N
REF:pov15 !
PARAMETER G(BCC_B2,NI:NI,TI:VA;1) 273.00 0; 6000.00  N
REF:pov15 !
PARAMETER G(BCC_B2,NI,TI:NI:VA;1) 273.00 0; 6000.00  N
REF:pov15 !
PARAMETER G(BCC_B2,NI:NI,TI:VA;2) 273.00 +10000
   +4*T; 6000.00  N
REF:pov15 !
PARAMETER G(BCC_B2,NI,TI:NI:VA;2) 273.00 +10000
   +4*T; 6000.00  N
REF:pov15 !
PARAMETER G(BCC_B2,TI:FE,NI:VA;0) 273.00 +11774; 6000.00  N
REF:152 !
PARAMETER G(BCC_B2,FE,NI:TI:VA;0) 273.00 +11774; 6000.00  N
REF:152 !
$
$###########################################################################
$                   THERMODYNAMIC PARAMETERS: CHI_A12
$###########################################################################
$
 PHASE CHI_A12 %  4 24   10   24   2 > 
Alpha-Mn structure closely related to topologically close-packed sigma, 
Mu, and R-Phase. Unit cell contains 58 atoms plus interstitials (carbon).  
>> 1 !
   CONSTITUENT CHI_A12 : CO,FE : CO,CR,MO%,W : CO,CR%,FE,MO,NI,
   W : C,VA% :  !
PARAMETER G(CHI_A12,CO:CO:CO:VA;0) 273.00 +24*GCOFCC#+10*GCOBCC#
 +24*GCOFCC#
   +150000; 6000.00  N
REF:pov15 !
PARAMETER G(CHI_A12,CO:W:CO:VA;0) 273.00 +24*GWFCC#+10*GCOBCC#
 +24*GCOFCC#-675000; 6000.00  N
REF:pov15 !
PARAMETER G(CHI_A12,CO:W:W:VA;0) 273.00 +24*GWFCC#+10*GHSERWW#
 +24*GCOFCC#; 6000.00  N
REF:pov15 !
PARAMETER G(CHI_A12,CO:CO:W:VA;0) 273.00 +24*GWFCC#+10*GCOBCC#
 +24*GCOFCC#; 6000.00  N
REF:pov15 !
PARAMETER G(CHI_A12,FE:CR:CR:VA;0) 273.00 +24*GFEFCC#+10*GHSERCR#
 +24*GCRFCC#
   +18300-100*T; 6000.00  N
REF:111 !
PARAMETER G(CHI_A12,FE:CR:FE:VA;0) 273.00 +48*GFEFCC#+10*GHSERCR#
   +57300-100*T; 6000.00  N
REF:111 !
PARAMETER G(CHI_A12,FE:CR:MO:VA;0) 273.00 +24*GFEFCC#+10*GHSERCR#
 +24*GMOFCC#
   +100000; 6000.00  N
REF:111 !
PARAMETER G(CHI_A12,FE:CR:W:VA;0) 273.00 +24*GFEFCC#+10*GHSERCR#+24*GWFCC#
   +10000; 6000.00  N
REF:126 !
PARAMETER G(CHI_A12,FE:MO:CR:VA;0) 273.00 +24*GFEFCC#+10*GHSERMO#
 +24*GCRFCC#
   +5000-365*T; 6000.00  N
REF:pov13 !
PARAMETER G(CHI_A12,FE:MO:FE:VA;0) 273.00 +48*GFEFCC#+10*GHSERMO#
   +305210-270*T; 6000.00  N
REF:111 !
PARAMETER G(CHI_A12,FE:MO:MO:VA;0) 273.00 +24*GFEFCC#+10*GHSERMO#
 +24*GMOFCC#
   +97300-100*T; 6000.00  N 
REF:111 !
PARAMETER G(CHI_A12,FE:MO:W:VA;0) 273.00 +24*GFEFCC#+10*GHSERMO#+24*GWFCC#
   +35300; 6000.00  N
REF:127 !
PARAMETER G(CHI_A12,FE:CR:NI:VA;0) 273.00 +24*GFEFCC#+10*GHSERCR#
   +24*GHSERNI#+100000-350*T; 6000.00  N
REF:pov13 !
PARAMETER G(CHI_A12,FE:MO:NI:VA;0) 273.00 +24*GFEFCC#+10*GHSERMO#
   +24*GHSERNI#-200000-300*T; 6000.00  N
REF:pov13 !
PARAMETER G(CHI_A12,FE:W:CR:VA;0) 273.00 +24*GFEFCC#+10*GHSERWW#+24*GCRFCC#
   -56630-250*T; 6000.00  N
REF:126 !
PARAMETER G(CHI_A12,FE:W:FE:VA;0) 273.00 +24*GFEFCC#+10*GHSERWW#+24*GFEFCC#
   -11370+50*T; 6000.00  N
REF:126 !
PARAMETER G(CHI_A12,FE:W:MO:VA;0) 273.00 +24*GFEFCC#+10*GHSERWW#+24*GMOFCC#
   +97300-100*T; 6000.00  N
REF:127 !
PARAMETER G(CHI_A12,FE:W:NI:VA;0) 273.00 +24*GFEFCC#+10*GHSERWW#
   +24*GHSERNI#; 6000.00  N
REF:pov12 !
PARAMETER G(CHI_A12,FE:W:W:VA;0) 273.00 +24*GFEFCC#+10*GHSERWW#+24*GWFCC#
   +35300; 6000.00  N
REF:126 !
$
PARAMETER G(CHI_A12,FE:CR:CR:C;0) 273.00 +24*GFEFCC#+10*GHSERCR#+24*GCRFCC#
   +2*GHSERCC#-150000; 6000.00  N
REF:pov13 !
PARAMETER G(CHI_A12,FE:CR:FE:C;0) 273.00 +48*GFEFCC#+10*GHSERCR#
   +2*GHSERCC#-150000; 6000.00  N
REF:pov13 !
PARAMETER G(CHI_A12,FE:CR:W:C;0) 273.00 +24*GFEFCC#+10*GHSERCR#+24*GWFCC#
   +2*GHSERCC#; 6000.00  N
REF:pov13 !
PARAMETER G(CHI_A12,FE:MO:FE:C;0) 273.00 +48*GFEFCC#+10*GHSERMO#
   +2*GHSERCC#-200000; 6000.00  N
REF:pov13 !
PARAMETER G(CHI_A12,FE:MO:MO:C;0) 273.00 +24*GFEFCC#+10*GHSERMO#+24*GMOFCC#
   +2*GHSERCC#-200000; 6000.00  N
REF:pov13 !
PARAMETER G(CHI_A12,FE:CR:MO:C;0) 273.00 +24*GFEFCC#+10*GHSERCR#+24*GMOFCC#
   +2*GHSERCC#; 6000.00  N
REF:pov13 !
PARAMETER G(CHI_A12,FE:MO:CR:C;0) 273.00 +24*GFEFCC#+10*GHSERMO#+24*GCRFCC#
   +2*GHSERCC#-300000; 6000.00  N
REF:pov13 !
PARAMETER G(CHI_A12,FE:CR:NI:C;0) 273.00 +24*GFEFCC#+10*GHSERCR#
   +24*GHSERNI#+2*GHSERCC#; 6000.00  N
REF:pov13 !
PARAMETER G(CHI_A12,FE:MO:NI:C;0) 273.00 +24*GFEFCC#+10*GHSERMO#
   +24*GHSERNI#+2*GHSERCC#; 6000.00  N
REF:pov13 !
PARAMETER G(CHI_A12,FE:MO:W:C;0) 273.00 +24*GFEFCC#+10*GHSERMO#+24*GWFCC#
   +2*GHSERCC#; 6000.00  N
REF:pov13 !
PARAMETER G(CHI_A12,FE:W:CR:C;0) 273.00 +24*GFEFCC#+10*GHSERWW#+24*GCRFCC#
   +2*GHSERCC#; 6000.00  N
REF:pov13 !
PARAMETER G(CHI_A12,FE:W:FE:C;0) 273.00 +24*GFEFCC#+10*GHSERWW#+24*GFEFCC#
   +2*GHSERCC#; 6000.00  N
REF:pov13 !
PARAMETER G(CHI_A12,FE:W:MO:C;0) 273.00 +24*GFEFCC#+10*GHSERWW#+24*GMOFCC#
   +2*GHSERCC#; 6000.00  N
REF:pov13 !
PARAMETER G(CHI_A12,FE:W:NI:C;0) 273.00 +24*GFEFCC#+10*GHSERWW#
   +2*GHSERCC#; 6000.00  N
REF:pov13 !
PARAMETER G(CHI_A12,FE:W:W:C;0) 273.00 +24*GFEFCC#+10*GHSERWW#+24*GWFCC#
   +2*GHSERCC#; 6000.00  N
REF:pov13 !
$
PARAMETER L(CHI_A12,FE:CR:FE,MO:C;0) 273.00 +1e-8; 6000.00  N
REF:pov13 !
PARAMETER L(CHI_A12,FE:CR:CR,FE:C;0) 273.00 +1e-8; 6000.00  N
REF:pov13 !
PARAMETER L(CHI_A12,FE:CR:CR,MO:C;0) 273.00 +1e-8; 6000.00  N
REF:pov13 !
PARAMETER L(CHI_A12,FE:MO:CR,FE:C;0) 273.00 -300000; 6000.00  N
REF:pov13 !
PARAMETER L(CHI_A12,FE:MO:CR,FE:C;1) 273.00 +1e-8; 6000.00  N
REF:pov13 !
PARAMETER L(CHI_A12,FE:MO:CR,FE:C;2) 273.00 +1e-8; 6000.00  N
REF:pov13 !
PARAMETER L(CHI_A12,FE:MO:CR,FE:C;3) 273.00 +1e-8; 6000.00  N
REF:pov13 !
PARAMETER L(CHI_A12,FE:MO:CR,MO:C;0) 273.00 +1e-8; 6000.00  N
REF:pov13 !
$
$###########################################################################
$                   THERMODYNAMIC PARAMETERS: CO3MO
$###########################################################################
$
$ Intermetallic compound (epsilon)
 PHASE CO3MO %  2 3   1 > >> 0 !
    CONSTITUENT CO3MO : CO : MO :  !
PARAMETER G(CO3MO,CO:MO;0) 273.00 -47009.6+20.816*T+3*GHSERCO#
 +GHSERMO#; 6000.00  N
REF:77 !
$
$###########################################################################
$                   THERMODYNAMIC PARAMETERS: CO3V
$###########################################################################
$
$ Intermetallic compound 
 PHASE CO3V %  2 3   1 > >> 0 !
    CONSTITUENT CO3V : CO : V :  !
PARAMETER G(CO3V,CO:V;0) 273.00 -58957.034+14.368*T+3*GHSERCO#
 +GHSERVV#; 6000.00  N
REF:134 !
$
$###########################################################################
$                   THERMODYNAMIC PARAMETERS: COV3
$###########################################################################
$
$ Intermetallic compound 
 PHASE COV3 %  2 1   3 > >> 0 !
    CONSTITUENT COV3  : CO : V :  !
PARAMETER G(COV3,CO:V;0) 273.00 -33074.458+3*GHSERVV#+GHSERCO#; 6000.00  N
REF:134 !
$
$###########################################################################
$                   THERMODYNAMIC PARAMETERS: CR3MN5
$###########################################################################
$
 PHASE CR3MN5 % 2 3 5 > 
Also called "alpha prime Phase" 
>> 0 !
    CONSTITUENT CR3MN5  : CR : MN : !
PARAMETER G(CR3MN5,CR:MN;0) 273.00 +3*GHSERCR#+5*GHSERMN#-72550
 +21.1732*T; 6000.00  N
REF:15 !
$
$###########################################################################
$                   THERMODYNAMIC PARAMETERS: DELTA
$###########################################################################
$
 PHASE DELTA % 2 1 3 > Orthorhombic Ni3Nb-base, D0a structure >> 5 !
    CONST DELTA : AL,CO,CR,FE,MO,NB,NI,TI : AL,CO,CR,FE,MO,
    NB,NI,TI : !
PARAMETER G(DELTA,AL:AL;0) 273.00 +4*GHSERAL#+20000; 6000.00  N
REF:157 !
PARAMETER G(DELTA,AL:CO;0) 273.00 +GHSERAL#+3*GHSERCO#+50000; 6000.00  N
REF:pov10 !
PARAMETER G(DELTA,AL:CR;0) 273.00 +GHSERAL#+3*GHSERCR#+50000; 6000.00  N
REF:pov10 !
PARAMETER G(DELTA,AL:FE;0) 273.00 +GHSERAL#+3*GHSERFE#+50000; 6000.00  N
REF:pov10 !
PARAMETER G(DELTA,AL:MO;0) 273.00 +GHSERAL#+3*GHSERMO#+50000; 6000.00  N
REF:pov10 !
PARAMETER G(DELTA,AL:NB;0) 273.00 +GHSERAL#+3*GHSERNB#-76545.2; 6000.00  N
REF:157 !
PARAMETER G(DELTA,AL:NI;0) 273.00 +GHSERAL#+3*GHSERNI#-126460; 6000.00  N
REF:165 !
PARAMETER G(DELTA,AL:TI;0) 273.00 +3*GTIBCC#+GHSERAL#-72000; 6000.00  N
REF:157 !
$
PARAMETER G(DELTA,CO:AL;0) 273.00 +GHSERCO#+3*GHSERAL#+50000; 6000.00  N
REF:pov10 !
PARAMETER G(DELTA,CO:CO;0) 273.00 +4*GHSERCO#+50000; 6000.00  N
REF:pov10 !
PARAMETER G(DELTA,CO:CR;0) 273.00 +GHSERCO#+3*GHSERCR#+50000; 6000.00  N
REF:pov10 !
PARAMETER G(DELTA,CO:FE;0) 273.00 +GHSERCO#+3*GHSERFE#+50000; 6000.00  N
REF:pov10 !
PARAMETER G(DELTA,CO:MO;0) 273.00 +GHSERCO#+3*GHSERMO#+50000; 6000.00  N
REF:pov10 !
PARAMETER G(DELTA,CO:NB;0) 273.00 +GHSERCO#+3*GHSERNB#+50000; 6000.00  N
REF:pov10 !
PARAMETER G(DELTA,CO:NI;0) 273.00 +GHSERCO#+3*GHSERNI#+50000; 6000.00  N
REF:pov10 !
PARAMETER G(DELTA,CO:TI;0) 273.00 +GHSERCO#+3*GHSERTI#+50000; 6000.00  N
REF:pov10 !
$
PARAMETER G(DELTA,CR:AL;0) 273.00 +GHSERCR#+3*GHSERAL#+50000; 6000.00  N
REF:pov10 !
PARAMETER G(DELTA,CR:CO;0) 273.00 +GHSERCR#+3*GHSERCO#+50000; 6000.00  N
REF:pov10 !
PARAMETER G(DELTA,CR:CR;0) 273.00 +4*GHSERCR#+50000; 6000.00  N
REF:pov10 !
PARAMETER G(DELTA,CR:FE;0) 273.00 +GHSERCR#+3*GHSERFE#+50000; 6000.00  N
REF:pov10 !
PARAMETER G(DELTA,CR:MO;0) 273.00 +GHSERCR#+3*GHSERMO#+50000; 6000.00  N
REF:pov10 !
PARAMETER G(DELTA,CR:NB;0) 273.00 +GHSERCR#+3*GHSERNB#+50000; 6000.00  N
REF:pov10 !
PARAMETER G(DELTA,CR:NI;0) 273.00 +GHSERCR#+3*GHSERNI#-5000
 +7.5*T; 6000.00  N
REF:pov14 !
PARAMETER G(DELTA,CR:TI;0) 273.00 +GHSERCR#+3*GHSERTI#+50000; 6000.00  N
REF:pov10 !
$
PARAMETER G(DELTA,FE:AL;0) 273.00 +GHSERFE#+3*GHSERAL#+50000; 6000.00  N
REF:pov10 !
PARAMETER G(DELTA,FE:CO;0) 273.00 +GHSERFE#+3*GHSERCO#+50000; 6000.00  N
REF:pov10 !
PARAMETER G(DELTA,FE:CR;0) 273.00 +GHSERFE#+3*GHSERCR#+50000; 6000.00  N
REF:pov10 !
PARAMETER G(DELTA,FE:FE;0) 273.00 +4*GHSERFE#+20000; 6000.00  N
REF:153 !
PARAMETER G(DELTA,FE:MO;0) 273.00 +GHSERFE#+3*GHSERMO#+50000; 6000.00  N
REF:pov10 !
PARAMETER G(DELTA,FE:NB;0) 273.00 +GHSERFE#+3*GHSERNB#+48500
 -25*T; 6000.00  N
REF:153 !
PARAMETER G(DELTA,FE:NI;0) 273.00 +GHSERFE#+3*GHSERNI#+20000; 6000.00  N
REF:153 !
PARAMETER G(DELTA,FE:TI;0) 273.00 +GHSERFE#+3*GHSERTI#+50000; 6000.00  N
REF:pov10 !
$
PARAMETER G(DELTA,MO:AL;0) 273.00 +GHSERMO#+3*GHSERAL#+50000; 6000.00  N
REF:pov10 !
PARAMETER G(DELTA,MO:CO;0) 273.00 +GHSERMO#+3*GHSERCO#+50000; 6000.00  N
REF:pov10 !
PARAMETER G(DELTA,MO:CR;0) 273.00 +GHSERMO#+3*GHSERCR#+50000; 6000.00  N
REF:pov10 !
PARAMETER G(DELTA,MO:FE;0) 273.00 +GHSERMO#+3*GHSERFE#+50000; 6000.00  N
REF:pov10 !
PARAMETER G(DELTA,MO:MO;0) 273.00 +4*GHSERMO#+170600; 6000.00  N
REF:155 !
PARAMETER G(DELTA,MO:NB;0) 273.00 +GHSERMO#+3*GHSERNB#+50000; 6000.00  N
REF:pov10 !
PARAMETER G(DELTA,MO:NI;0) 273.00 +GHSERMO#+3*GHSERNI#
   -40527.6+232.527*T-29.46452*T*ln(T); 6000.00  N
REF:155 !
PARAMETER G(DELTA,MO:TI;0) 273.00 +GHSERMO#+3*GHSERTI#+50000; 6000.00  N
REF:pov10 !
$
PARAMETER G(DELTA,NB:AL;0) 273.00 +3*GHSERAL#+GHSERNB#+20000; 6000.00  N
REF:157 !
PARAMETER G(DELTA,NB:CO;0) 273.00 +3*GHSERCO#+GHSERNB#+50000; 6000.00  N
REF:pov10 !
PARAMETER G(DELTA,NB:CR;0) 273.00 +3*GHSERCR#+GHSERNB#+10000
 +25*T; 6000.00  N
REF:pov14 !
PARAMETER G(DELTA,NB:FE;0) 273.00 +3*GHSERFE#+GHSERNB#-8500
 +25*T; 6000.00  N
REF:153 !
PARAMETER G(DELTA,NB:MO;0) 273.00 +GHSERNB#+3*GHSERMO#+20000; 6000.00  N
REF:pov10 !
PARAMETER G(DELTA,NB:NB;0) 273.00 +4*GHSERNB#+20000; 6000.00  N
REF:153 !
PARAMETER G(DELTA,NB:NI;0) 273.00 +GHSERNB#+3*GHSERNI#-139000
 +18.5*T; 6000.00  N
REF:pov10 !
PARAMETER G(DELTA,NB:TI;0) 273.00 +3*GTIBCC#+GHSERNB#+40000; 6000.00  N
REF:157 !
$
PARAMETER G(DELTA,NI:AL;0) 273.00 +3*GHSERAL#+GHSERNI#+50000; 6000.00  N
REF:pov10 !
PARAMETER G(DELTA,NI:CO;0) 273.00 +3*GHSERCO#+GHSERNI#-10000
 +20*T; 6000.00  N
REF:162 !
PARAMETER G(DELTA,NI:CR;0) 273.00 +3*GHSERCR#+GHSERNI#+32000; 6000.00  N
REF:156 !
PARAMETER G(DELTA,NI:FE;0) 273.00 +3*GHSERFE#+GHSERNI#+20000; 6000.00  N
REF:153 !
PARAMETER G(DELTA,NI:MO;0) 273.00 +3*GHSERMO#+GHSERNI#+68240; 6000.00  N
REF:155 !
PARAMETER G(DELTA,NI:NB;0) 273.00 +GHSERNI#+3*GHSERNB#+181202.3
 -19.33288*T; 6000.00  N
REF:153 !
PARAMETER G(DELTA,NI:NI;0) 273.00 +4*GHSERNI#+20000; 6000.00  N
REF:153 !
PARAMETER G(DELTA,NI:TI;0) 273.00 +3*GTIBCC#+GHSERNI#; 6000.00  N
REF:pov14 !
$
PARAMETER G(DELTA,TI:AL;0) 273.00 +GTIBCC#+3*GHSERAL#; 6000.00  N
REF:157 !
PARAMETER G(DELTA,TI:CO;0) 273.00 +3*GHSERCO#+GHSERTI#+50000; 6000.00  N
REF:pov10 !
PARAMETER G(DELTA,TI:CR;0) 273.00 +3*GHSERCR#+GHSERTI#+50000; 6000.00  N
REF:pov10 !
PARAMETER G(DELTA,TI:FE;0) 273.00 +3*GHSERFE#+GHSERTI#+50000; 6000.00  N
REF:pov10 !
PARAMETER G(DELTA,TI:MO;0) 273.00 +3*GHSERMO#+GHSERTI#+50000; 6000.00  N
REF:pov10 !
PARAMETER G(DELTA,TI:NB;0) 273.00 +GTIBCC#+3*GHSERNB#; 6000.00  N
REF:157 !
PARAMETER G(DELTA,TI:NI;0) 273.00 +GHSERTI#+3*GHSERNI#-167500
 +47.5*T; 6000.00  N
REF:pov14 !
PARAMETER G(DELTA,TI:TI;0) 273.00 +4*GTIBCC#+40000; 6000.00  N
REF:157 !
$
$-------------------------------------------------------------------
$ Interaction parameters
$-------------------------------------------------------------------
PARAMETER L(DELTA,AL,NB:NB;0) 273.00 -55120+22.944*T; 6000.00  N
REF:157 !
PARAMETER L(DELTA,AL:NB,TI;0) 273.00 -37600+23.632*T; 6000.00  N
REF:157 !
PARAMETER L(DELTA,FE,NB:FE;0) 273.00 -12318.5; 6000.00  N
REF:153 !
PARAMETER L(DELTA,FE:FE,NB;0) 273.00 +54022.5; 6000.00  N
REF:153 !
PARAMETER L(DELTA,NB,NI:FE;0) 273.00 -12318.5; 6000.00  N
REF:153 !
PARAMETER L(DELTA,NB:FE,NB;0) 273.00 +54022.5; 6000.00  N
REF:153 !
PARAMETER L(DELTA,NI:FE,NB;0) 273.00 +54022.5; 6000.00  N
REF:153 !
PARAMETER L(DELTA,FE,NB:NB;0) 273.00 -12318.5; 6000.00  N
REF:153 !
PARAMETER L(DELTA,FE:NB,NI;0) 273.00 +54022.5; 6000.00  N
REF:153 !
PARAMETER L(DELTA,NB,NI:NB;0) 273.00 -12318.5; 6000.00  N
REF:153 !
PARAMETER L(DELTA,NB:NB,NI;0) 273.00 +54022.5; 6000.00  N
REF:153 !
PARAMETER L(DELTA,NI:NB,NI;0) 273.00 +54022.5; 6000.00  N
REF:153 !
PARAMETER L(DELTA,FE,NB:NI;0) 273.00 -33275.97; 6000.00  N
REF:153 !
PARAMETER L(DELTA,NB,NI:NI;0) 273.00 -12318.5; 6000.00  N
REF:153 !
PARAMETER L(DELTA,MO:MO,NI;0) 273.00 -26840; 6000.00  N
REF:pov10 !
PARAMETER L(DELTA,NI:CO,NI;0) 273.00 +1e-8; 6000.00  N
REF:162 !
PARAMETER L(DELTA,MO,NI:NI;0) 273.00 +4792-1.604*T; 6000.00  N
REF:pov10 !
$
PARAMETER L(DELTA,CR,FE:NI;0) 273.00 -100000; 6000.00  N
REF:pov14 !
PARAMETER L(DELTA,NB:CR,FE;0) 273.00 -100000; 6000.00  N
REF:pov14 !
PARAMETER L(DELTA,FE,TI:NI;0) 273.00 -100000; 6000.00  N
REF:pov14 !
$
$###########################################################################
$                   THERMODYNAMIC PARAMETERS: D_NIMO
$###########################################################################
$
 PHASE D_NIMO % 3 24 20 12 > Ni-Mo delta >> 0 !
    CONSTITUENT D_NIMO : NI : MO,NI : MO : !
PARAMETER G(D_NIMO,NI:MO:MO;0) 273.00 +24*GHSERNI#+20*GHSERMO#+12*GHSERMO#
   -169981+1154.981*T-155.484*T*LN(T); 6000.00  N
REF:155 !
PARAMETER G(D_NIMO,NI:NI:MO;0) 273.00 +24*GHSERNI#+20*GNIBCC#+12*GHSERMO#
   -154106+2855.001*T-394.923*T*LN(T); 6000.00  N
REF:155 !
PARAMETER L(D_NIMO,NI:MO,NI:MO;0) 273.00 -829211+825.923*T; 6000.00  N
REF:155 !
PARAMETER L(D_NIMO,NI:MO,NI:MO;1) 273.00 -417368+326.504*T; 6000.00  N
REF:155 !
$
$###########################################################################
$                   THERMODYNAMIC PARAMETERS: FE17Y2
$###########################################################################
$
 PHASE FE17Y2 %  2 17   2 > >> 1 !
    CONSTITUENT FE17Y2  : FE : Y :  !
PARAMETER G(FE17Y2,FE:Y;0) 273.00 +17*GHSERFE#+2*GHSERYY#
  -6380-1.9*T; 6000.00  N
REF:po12 !
$
$###########################################################################
$                  THERMODYNAMIC PARAMETERS: GAMMA_DP
$###########################################################################
$
 PHASE GAMMA_DP % 2 1 3 > 
Gamma double-prime; metastable body-centered tetragonal Ni3Nb-type phase.
Important precipitate in Ni-base superalloy 718 
>> 5 !
    CONST GAMMA_DP : AL,CR,FE,MO,NB%,NI,TI : CO,FE,NB,NI% : !
PARAMETER G(GAMMA_DP,FE:FE;0) 273.00 +4*GHSERFE#+20000; 6000.00  N
REF:153 !
PARAMETER G(GAMMA_DP,NB:FE;0) 273.00 +3*GHSERFE#+GHSERNB#-60000
 +30*T; 6000.00  N
REF:pov15 !
PARAMETER G(GAMMA_DP,NI:FE;0) 273.00 +3*GHSERFE#+GHSERNI#+20000; 6000.00  N
REF:153 !
PARAMETER G(GAMMA_DP,FE:NB;0) 273.00 +GHSERFE#+3*GHSERNB#+94000
 -25*T; 6000.00  N
REF:153 !
PARAMETER G(GAMMA_DP,NB:NB;0) 273.00 +4*GHSERNB#+50000; 6000.00  N
REF:pov10 !
PARAMETER G(GAMMA_DP,NI:NB;0) 273.00 +GHSERNI#+3*GHSERNB#
 +102000; 6000.00  N
REF:153 !
PARAMETER G(GAMMA_DP,FE:NI;0) 273.00 +GHSERFE#+3*GHSERNI#+20000; 6000.00  N
REF:153 !
PARAMETER G(GAMMA_DP,NB:NI;0) 273.00 +GHSERNB#+3*GHSERNI#-130000
 +19.5*T; 6000.00  N
REF:pov15 !
PARAMETER G(GAMMA_DP,TI:NB;0) 273.00 -145000+35*T+GHSERTI#
 +3*GHSERNB#; 6000.00  N
REF:pov15 !
PARAMETER G(GAMMA_DP,TI:FE;0) 273.00 +GHSERTI#+3*GHSERFE#; 6000.00  N
REF:pov10 !
PARAMETER G(GAMMA_DP,TI:NI;0) 273.00 -150000+40*T+GHSERTI#
 +3*GHSERNI#; 6000.00  N
REF:pov15 !
PARAMETER G(GAMMA_DP,CR:FE;0) 273.00 +15000-25*T+GHSERCR#
 +3*GHSERFE#; 6000.00  N
REF:pov15 !
PARAMETER G(GAMMA_DP,CR:NB;0) 273.00 +GHSERCR#+3*GHSERNB#; 6000.00  N
REF:pov10 !
PARAMETER G(GAMMA_DP,CR:NI;0) 273.00 +7000-25.3*T+GHSERCR#
 +3*GHSERNI#; 6000.00  N
REF:pov15 !
PARAMETER G(GAMMA_DP,MO:FE;0) 273.00 -20000+GHSERMO#+3*GHSERFE#; 6000.00  N
REF:pov10 !
PARAMETER G(GAMMA_DP,MO:NB;0) 273.00 -20000+GHSERMO#+3*GHSERNB#; 6000.00  N
REF:pov10 !
PARAMETER G(GAMMA_DP,MO:NI;0) 273.00 +25000+GHSERMO#+3*GHSERNI#; 6000.00  N
REF:pov15 !
PARAMETER G(GAMMA_DP,NI:NI;0) 273.00 +4*GHSERNI#+20000; 6000.00  N
REF:153 !
$
PARAMETER G(GAMMA_DP,AL:FE;0) 273.00 +40000+GHSERAL#+3*GHSERFE#; 6000.00  N
REF:pov11 !
PARAMETER G(GAMMA_DP,AL:NB;0) 273.00 +GHSERAL#+3*GHSERNB#; 6000.00  N
REF:pov11 !
PARAMETER G(GAMMA_DP,AL:NI;0) 273.00 -126500+GHSERAL#+3*GHSERNI#; 6000.00  N
REF:pov16 !
PARAMETER G(GAMMA_DP,AL:CO;0) 273.00 +3*GHSERCO#+GHSERAL#; 6000.00  N
REF:pov11 !
PARAMETER G(GAMMA_DP,CR:CO;0) 273.00 +3*GHSERCO#+GHSERCR#; 6000.00  N
REF:pov11 !
PARAMETER G(GAMMA_DP,FE:CO;0) 273.00 +3*GHSERCO#+GHSERFE#; 6000.00  N
REF:pov11 !
PARAMETER G(GAMMA_DP,MO:CO;0) 273.00 +3*GHSERCO#+GHSERMO#; 6000.00  N
REF:pov11 !
PARAMETER G(GAMMA_DP,NB:CO;0) 273.00 -65000+3*GHSERCO#+GHSERNB#; 6000.00  N
REF:pov12 !
PARAMETER G(GAMMA_DP,NI:CO;0) 273.00 +3*GHSERCO#+GHSERNI#; 6000.00  N
REF:pov11 !
$
PARAMETER L(GAMMA_DP,AL,TI:NI;0) 273.00 +50000; 6000.00  N
REF:pov11 !
PARAMETER L(GAMMA_DP,AL:CO,NI;0) 273.00 +1e-8; 6000.00  N
REF:pov11 !
PARAMETER L(GAMMA_DP,NB,TI:NI;0) 273.00 -60000+18*T; 6000.00  N
REF:pov15 !
PARAMETER L(GAMMA_DP,AL,NB:NI;0) 273.00 -37000; 6000.00  N
REF:pov15 !
PARAMETER L(GAMMA_DP,CR,NB:NI;0) 273.00 -10000+7*T; 6000.00  N
REF:pov15 !
PARAMETER L(GAMMA_DP,FE,NB:NI;0) 273.00 +5000; 6000.00  N
REF:pov15 !
PARAMETER L(GAMMA_DP,MO,NB:NI;0) 273.00 -70000; 6000.00  N
REF:pov15 !
$
$###########################################################################
$                   THERMODYNAMIC PARAMETERS: GAMMA_PRIME
$###########################################################################
$
 PHASE GAMMA_PRIME % 2 0.25 0.75 > 
Cubic Ni3Al-type, L12-structure; simplified description 
as solid solution phase consisting of two substitutional sublattices 
>> 6 !
    CONST GAMMA_PRIME : AL%,CO,CR,FE,HF,MO,NB%,NI,SI,TI%,W,ZR : AL,
    CO,CR,FE,HF,MO,NB,NI%,SI,TI,W,ZR : !
PARAMETER G(GAMMA_PRIME,AL:AL;0) 273.00 +GHSERAL#+5000; 6000.00  N
REF:154 !
PARAMETER G(GAMMA_PRIME,AL:CO;0) 273.00 -21000+0.25*GHSERAL#
 +0.75*GHSERCO#; 6000.00  N
REF:pov15 !
PARAMETER G(GAMMA_PRIME,AL:FE;0) 273.00 +0.25*GHSERAL#
 +0.75*GHSERFE#; 6000.00  N
REF:pov10 !
PARAMETER G(GAMMA_PRIME,AL:MO;0) 273.00 -25000+15*T+0.25*GHSERAL#
 +0.75*GHSERMO#; 6000.00  N
REF:pov11 !
PARAMETER G(GAMMA_PRIME,AL:NB;0) 273.00 +0.25*GALHCP#+0.75*GNBHCP#
 -5000; 6000.00  N
REF:157 !
PARAMETER G(GAMMA_PRIME,AL:NI;0) 273.00 -43000+5.5*T+0.75*GHSERNI#
 +0.25*GHSERAL#; 6000.00  N
REF:pov13 !
PARAMETER G(GAMMA_PRIME,AL:TI;0) 273.00 +0.75*GHSERTI#+0.25*GALHCP#
 -28419+5.21*T; 6000.00  N
REF:157 !
PARAMETER G(GAMMA_PRIME,AL:W;0) 273.00 +0.75*GHSERWW#+0.25*GHSERAL#
 +15*T; 6000.00  N
REF:pov11 !
$
PARAMETER G(GAMMA_PRIME,CO:AL;0) 273.00 +0.75*GHSERAL#+0.25*GHSERCO#
 -22600; 6000.00  N
REF:158 !
PARAMETER G(GAMMA_PRIME,CO:CO;0) 273.00 +GHSERCO#+15000; 6000.00  N
REF:pov15 !
PARAMETER G(GAMMA_PRIME,CO:FE;0) 273.00 +0.75*GHSERFE#
 +0.25*GHSERCO#; 6000.00  N
REF:pov10 !
PARAMETER G(GAMMA_PRIME,CO:MO;0) 273.00 +0.75*GHSERMO#+0.25*GHSERCO#
 -2500; 6000.00  N
REF:pov15 !
PARAMETER G(GAMMA_PRIME,CO:NB;0) 273.00 +200000+0.75*GHSERNB#
 +0.25*GHSERCO#; 6000.00  N
REF:pov10 !
PARAMETER G(GAMMA_PRIME,CO:NI;0) 273.00 -1600-3*T+0.75*GHSERNI#
 +0.25*GHSERCO#; 6000.00  N
REF:pov10 !
PARAMETER G(GAMMA_PRIME,CO:TI;0) 273.00 +0.75*GHSERTI#
 +0.25*GHSERCO#; 6000.00  N
REF:pov11 !
PARAMETER G(GAMMA_PRIME,CO:W;0) 273.00 +0.75*GHSERWW#
 +0.25*GHSERCO#; 6000.00  N
REF:pov11 !
$
PARAMETER G(GAMMA_PRIME,CR:AL;0) 273.00 +0.75*GHSERAL#
 +0.25*GHSERCR#; 6000.00  N
REF:pov10 !
PARAMETER G(GAMMA_PRIME,CR:CO;0) 273.00 +10000-10*T+0.75*GHSERCO#
 +0.25*GHSERCR#; 6000.00  N
REF:pov15 !
PARAMETER G(GAMMA_PRIME,CR:CR;0) 273.00 +35000+GHSERCR#; 6000.00  N
REF:pov10 !
PARAMETER G(GAMMA_PRIME,CR:FE;0) 273.00 +20000+0.75*GHSERFE#
 +0.25*GHSERCR#; 6000.00  N
REF:pov10 !
PARAMETER G(GAMMA_PRIME,CR:MO;0) 273.00 +25000+0.75*GHSERMO#
 +0.25*GHSERCR#; 6000.00  N
REF:pov11 !
PARAMETER G(GAMMA_PRIME,CR:NB;0) 273.00 +0.75*GHSERNB#
 +0.25*GHSERCR#; 6000.00  N
REF:pov10 !
PARAMETER G(GAMMA_PRIME,CR:NI;0) 273.00 +1650-5*T+0.75*GHSERNI#
 +0.25*GHSERCR#; 6000.00  N
REF:pov15 !
PARAMETER G(GAMMA_PRIME,CR:TI;0) 273.00 15000+0.75*GHSERTI#
 +0.25*GHSERCR#; 6000.00  N
REF:pov10 !
PARAMETER G(GAMMA_PRIME,CR:W;0) 273.00 +0.75*GHSERWW#+0.25*GHSERCR#
 +30000+10*T; 6000.00  N
REF:pov11 !
$
PARAMETER G(GAMMA_PRIME,AL:CR;0) 273.00 -12000+0.25*GHSERAL#
 +0.75*GHSERCR#; 6000.00  N
REF:pov10 !
PARAMETER G(GAMMA_PRIME,CO:CR;0) 273.00 +0.25*GHSERCO#
 +0.75*GHSERCR#+10000-10*T; 6000.00  N
REF:pov10 !
PARAMETER G(GAMMA_PRIME,FE:CR;0) 273.00 +1000+0.25*GHSERFE#
 +0.75*GHSERCR#; 6000.00  N
REF:pov10 !
PARAMETER G(GAMMA_PRIME,MO:CR;0) 273.00 +25000+0.25*GHSERMO#
 +0.75*GHSERCR#; 6000.00  N
REF:pov11 !
PARAMETER G(GAMMA_PRIME,NB:CR;0) 273.00 +0.25*GHSERNB#
 +0.75*GHSERCR#; 6000.00  N
REF:pov10 !
PARAMETER G(GAMMA_PRIME,NI:CR;0) 273.00 +0.25*GHSERNI#
 +0.75*GHSERCR#; 6000.00  N
REF:pov10 !
PARAMETER G(GAMMA_PRIME,TI:CR;0) 273.00 15000+0.25*GHSERTI#
 +0.75*GHSERCR#; 6000.00  N
REF:pov10 !
PARAMETER G(GAMMA_PRIME,W:CR;0) 273.00 +0.25*GHSERWW#+0.75*GHSERCR#
 +30000+10*T; 6000.00  N
REF:pov11 !
$
PARAMETER G(GAMMA_PRIME,FE:AL;0) 273.00 +0.75*GHSERAL#
 +0.25*GHSERFE#; 6000.00  N
REF:pov10 !
PARAMETER G(GAMMA_PRIME,FE:CO;0) 273.00 +0.75*GHSERCO#
 +0.25*GHSERFE#; 6000.00  N
REF:pov10 !
PARAMETER G(GAMMA_PRIME,FE:FE;0) 273.00 +GHSERFE#+5000; 6000.00  N
REF:153 !
PARAMETER G(GAMMA_PRIME,FE:MO;0) 273.00 +0.75*GHSERMO#
 +0.25*GHSERFE#; 6000.00  N
REF:pov10 !
PARAMETER G(GAMMA_PRIME,FE:NB;0) 273.00 +0.75*GHSERNB#+0.25*GHSERFE#
 +23500-6.25*T; 6000.00  N
REF:153 !
PARAMETER G(GAMMA_PRIME,FE:NI;0) 273.00 +0.75*GDHCNI#+0.25*GDHCFE#
 +5000; 6000.00  N
REF:153 !
PARAMETER G(GAMMA_PRIME,FE:TI;0) 273.00 +0.75*GDHCTI#+0.25*GDHCFE#
 +7500; 6000.00  N
REF:pov10 !
PARAMETER G(GAMMA_PRIME,FE:W;0) 273.00 +0.75*GHSERWW#
 +0.25*GDHCFE#; 6000.00  N
REF:pov11 !
$
PARAMETER G(GAMMA_PRIME,MO:AL;0) 273.00 -6000+0.75*GHSERAL#
 +0.25*GHSERMO#; 6000.00  N
REF:pov10 !
PARAMETER G(GAMMA_PRIME,MO:CO;0) 273.00 +50000+0.75*GHSERCO#
 +0.25*GHSERMO#; 6000.00  N
REF:pov10 !
PARAMETER G(GAMMA_PRIME,MO:FE;0) 273.00 +0.75*GHSERFE#
 +0.25*GHSERMO#; 6000.00  N
REF:pov10 !
PARAMETER G(GAMMA_PRIME,MO:MO;0) 273.00 +GHSERMO#+5000; 6000.00  N
REF:pov15 !
PARAMETER G(GAMMA_PRIME,MO:NB;0) 273.00 +0.75*GHSERNB#
 +0.25*GHSERMO#; 6000.00  N
REF:pov10 !
PARAMETER G(GAMMA_PRIME,MO:NI;0) 273.00 -3500+8.2*T+0.25*GHSERMO#
 +0.75*GHSERNI#; 6000.00  N
REF:pov15 !
PARAMETER G(GAMMA_PRIME,MO:TI;0) 273.00 +10000+0.75*GHSERTI#
 +0.25*GHSERMO#; 6000.00  N
REF:pov11 !
PARAMETER G(GAMMA_PRIME,MO:W;0) 273.00 +0.75*GHSERWW#+0.25*GHSERMO#
 +50000; 6000.00  N
REF:pov11 !
$
