Repository: KuroShinHQ/kuro-jikken

# data/

Molecule list, per-property reference values and `SCHEMA.md`.

Rules (from repo README §4):
- Every record carries `source`, `source_id`, `retrieved_at`, `source_version`, `unit` and `definition_note`.
- Raw PubChem responses are stored here, never overwritten.

File: data/alloy_tdb/mc_fe.tdb (part 6 of 12)
	
PARAMETER L(CHI_A12,FE:MO:CR,FE:C;3) 273.00 +1e-8; 6000.00  N
REF:pov13 !
PARAMETER L(CHI_A12,FE:MO:CR,MO:C;0) 273.00 +1e-8; 6000.00  N
REF:pov13 !
$
$###########################################################################
$                   THERMODYNAMIC PARAMETERS: CO3MO
$###########################################################################
$
$ Intermetallic epsilon phase
 PHASE CO3MO %  2 3   1 > >> 1 !
    CONSTITUENT CO3MO  : CO : MO,W :  !
PARAMETER G(CO3MO,CO:MO;0) 273.00 -47009.6+20.816*T+3*GHSERCO#
 +GHSERMO#; 6000.00  N
REF:77 !
PARAMETER G(CO3MO,CO:W;0) 273.00 -17930+2.4*T+3*GHSERCO#
 +GHSERWW#; 6000.00  N
REF:243 !
$
$###########################################################################
$                   THERMODYNAMIC PARAMETERS: CO3V
$###########################################################################
$
 PHASE CO3V %  2 3   1 > >> 1 !
    CONSTITUENT CO3V : CO : V :  !
PARAMETER G(CO3V,CO:V;0) 273.00 -58957.034+14.368*T+3*GHSERCO#
 +GHSERVV#; 6000.00  N
REF:134 !
$
$###########################################################################
$                   THERMODYNAMIC PARAMETERS: COV3
$###########################################################################
$
 PHASE COV3 %  2 1   3 > >> 1 !
    CONSTITUENT COV3  : CO : V :  !
PARAMETER G(COV3,CO:V;0) 273.00 -33074.458+3*GHSERVV#+GHSERCO#; 6000.00  N
REF:134 !
$
$###########################################################################
$                   THERMODYNAMIC PARAMETERS: CR3MN5
$###########################################################################
$
 PHASE CR3MN5 % 2 3 5 > 
Also named "alpha Phase" 
>> 1 !
    CONSTITUENT CR3MN5  : CR : MN : !
PARAMETER G(CR3MN5,CR:MN;0) 273.00 +3*GHSERCR#+5*GHSERMN#-72550
 +21.1732*T; 6000.00  N
REF:15 !
$###########################################################################
$                   THERMODYNAMIC PARAMETERS: G_PHASE
$###########################################################################
$
 PHASE G_PHASE  %  3 16   6 7 > 
Silicide precipitate in some Ni, Cu containing stainless steels, 
preliminary description. New description (Ni,Fe)16(Cr,Fe,Mn,Ti)6(Si)7
>> 3 !
  CONSTITUENT G_PHASE :CO,FE,NI%,CU: CR,FE,MN%,MO,NB,TI,CU : SI% :  !

PARAMETER G(G_PHASE,CO:MN:SI;0) 273.00 +16*GHSERCO#+6*GHSERMN#
  +7*GHSERSI#; 6000.00  N
REF:jac17 !
PARAMETER G(G_PHASE,CO:NB:SI;0) 273.00 +16*GHSERCO#+6*GHSERNB#
 +7*GHSERSI#-1800000+60*T; 6000.00  N
REF:jac17 !
PARAMETER G(G_PHASE,CO:TI:SI;0) 273.00 +16*GHSERCO#+6*GHSERTI#
 +7*GHSERSI#-1900000+50*T; 6000.00  N
REF:jac17 !
PARAMETER G(G_PHASE,FE:CR:SI;0) 273.00 +16*GHSERFE#+6*GHSERCR#
  +7*GHSERSI#-651340; 6000.00  N
REF:287 !
PARAMETER G(G_PHASE;FE:CU:SI;0) 273.00 +16*GHSERFE#+6*GHSERCU#
  +7*GHSERSI-435000; 6000.00  N
REF:287 !
PARAMETER G(G_PHASE,FE:FE:SI;0) 273.00 +16*GHSERFE#+6*GHSERFE#
  +7*GHSERSI+500000; 6000.00  N
REF:287 !
PARAMETER G(G_PHASE,FE:MN:SI;0) 273.00 +16*GHSERFE#+6*GHSERMN#
  +7*GHSERSI#-731592; 6000.00  N
REF:287 !
PARAMETER G(G_PHASE,FE:MO:SI;0) 273.00 +16*GHSERFE#+6*GHSERMO#
  +7*GHSERSI# -768701+100*T; 6000.00  N
REF:287 !
PARAMETER G(G_PHASE,FE:NB:SI;0)  273.00 +16*GHSERFE#+6*GHSERNB#
  +7*GHSERSI#; 6000.00  N
REF:287 !
PARAMETER G(G_PHASE,FE:TI:SI;0) 273.00 +16*GHSERFE#+6*GHSERTI#
  +7*GHSERSI#-1354910; 6000.00  N
REF:jac17 !
PARAMETER G(G_PHASE,NI:CR:SI;0) 273.00 +16*GHSERNI#+6*GHSERCR#
  +7*GHSERSI# -1102000+30*T; 6000.00  N 
REF:287 !
PARAMETER G(G_PHASE,NI:CU:SI;0) 273.00 +16*GHSERNI#+6*GHSERCU
  +7*GHSERSI -997519.6; 6000.00  N 
REF:287 !
PARAMETER G(G_PHASE,NI:FE:SI;0) 273.00 +16*GHSERNI#+6*GHSERFE#
  +7*GHSERSI-1055522; 6000.00  N 
REF:287 !
$PARAMETER G(G_PHASE,NI:MN:SI;0) 273.00 +16*GHSERNI#+6*GHSERMN#
$  +7*GHSERSI# -1200100-110*T; 6000.00  N
$REF:287 !
PARAMETER G(G_PHASE,NI:MN:SI;0) 273.00 +16*GHSERNI#+6*GHSERMN#
  +7*GHSERSI# -1280100-110*T; 6000.00  N
REF:287 !
PARAMETER G(G_PHASE,NI:NB:SI;0) 273.00 +16*GHSERNI#+6*GHSERNB#
  +7*GHSERSI# -1900180+120*T; 6000.00  N
REF:jac17 !
PARAMETER G(G_PHASE,NI:TI:SI;0) 273.00 +16*GHSERNI#+6*GHSERTI#
  +7*GHSERSI# -1906260+100*T; 6000.00  N
REF:jac17 !
PARAMETER G(G_PHASE,NI:MO:SI;0) 273.00 +16*GHSERNI#+6*GHSERMO#
  +7*GHSERSI# -1155060-130*T; 6000.00  N
REF:287 !
PARAMETER G(G_PHASE,FE,NI:MN:SI;0) 273.00 -1050000+250*T; 6000.00  N 
REF:287mod !
PARAMETER G(G_PHASE,FE,NI:MO:SI;0) 273.00 -1050000+150*T; 6000.00  N 
REF:287mod !
PARAMETER G(G_PHASE,NI:CR,MN:SI;0) 273.00 -500000+100*T; 6000.00  N 
REF:287 !
PARAMETER G(G_PHASE,NI:CR,MO:SI;0) 273.00 -400000+100*T; 6000.00  N 
REF:287 !
PARAMETER G(G_PHASE,FE,NI:CR:SI;0) 273.00 -500000+100*T; 6000.00  N
REF:287 !
$
$##########################################################################
$                   THERMODYNAMIC PARAMETERS: Mn2Ni3SI_PHASE
$###########################################################################
$
 PHASE C15_LAVES % 2 2 1 >
TO2_Phase in Mn-Ni-Si ternary which might compete with G-Phase in duplex steels
$Prototype Cu2Mg - C15 Laves phase - often given as Mn2Ni3Si
$Model as (Mn,Ni,SI)2(Mn,Ni,Si)
 >> 2 !
 CONSTITUENT C15_LAVES : FE,NI,MN,SI : FE,MN,NI,SI : !
PARAMETER G(C15_LAVES,FE:FE;0) 273.00 +110290+3*GHSERFE; 6000.00  N 
REF:281 !
PARAMETER G(C15_LAVES,FE:MN;0) 273.00 +46570+2*GHSERFE+GHSERMN; 6000.00  N
REF:287 !
PARAMETER G(C15_LAVES,MN:FE;0) 273.00 +60510+2*GHSERMN#+GHSERFE#; 6000.00  N
REF:287 !
PARAMETER G(C15_LAVES,FE:NI;0) 273.00 +48300+2*GHSERFE#+GHSERNI#; 6000.00  N
REF:287 !
PARAMETER G(C15_LAVES,NI:FE;0) 273.00 +30637+2*GHSERNI+GHSERFE; 6000.00  N
REF:287 !
PARAMETER G(C15_LAVES,FE:SI;0) 273.00 +29102+2*GHSERFE+GHSERSI; 6000.00  N
REF:287 !
PARAMETER G(C15_LAVES,SI:FE;0) 273.00 +146919+2*GHSERSI+GHSERFE; 6000.00  N
REF:287 !
PARAMETER G(C15_LAVES,MN:MN;0) 273.00 +48176+3*GHSERMN; 6000.00  N
REF:287 ! 
PARAMETER G(C15_LAVES,MN:NI;0) 273.00 +65183+2*GHSERMN+GHSERNI; 6000.00  N
REF:287 !
PARAMETER G(C15_LAVES,NI:MN;0) 273.00 -1566-3*T+GHSERMN+2*GHSERNI#; 6000.00  N
REF:287 !
PARAMETER G(C15_LAVES,NI:NI;0)	273.00 +65183+3*GHSERNI; 6000.00  N 
REF:287 !
PARAMETER G(C15_LAVES,SI:MN;0) 273.00 +97951+GHSERMN+2*GHSERSI#; 6000.00  N
REF:287 !
PARAMETER G(C15_LAVES,MN:SI;0) 273.00 +40200+2*GHSERMN+GHSERSI; 6000.00  N
REF:287 !
PARAMETER G(C15_LAVES,SI:SI;0) 273.00 +33000+3*GHSERSI; 6000.00  N
REF:284 !
PARAMETER G(C15_LAVES,NI:SI;0) 273.00 +9421+2*GHSERNI+GHSERSI; 6000.00  N
REF:287 !
PARAMETER G(C15_LAVES,SI:NI;0) 273.00 +127459+2*GHSERSI+GHSERNI; 6000.00  N
REF:287 !
 PARAMETER G(C15_LAVES,NI,SI:MN;0) 273.00 -558422; 6000.00  N
REF:287 !
PARAMETER G(C15_LAVES,NI,SI:MN;1) 273.00 -336334; 6000.00  N
REF:287 !
PARAMETER G(C15_LAVES,FE,NI:MN,SI;0) 273.00 -9e6; 6000.00  N 
REF:287 !
$
$###########################################################################
$                   THERMODYNAMIC PARAMETERS: GAMMA_PRIME
$###########################################################################
$
 PHASE GAMMA_PRIME % 2 0.25 0.75 > 
Cubic Ni3Al-type, L12-structure; simplified description 
as solid solution phase consisting of two substitutional sublattices;
Importance as precipitate in high-alloyed Fe-Ni-Cr-base.  
>> 2 !
    CONST GAMMA_PRIME : CR,FE,NI,SI,TI% : AL,CR,FE,NI%,SI,TI : !
PARAMETER G(GAMMA_PRIME,CR:CR;0) 273.00 +35000+GHSERCR#; 6000.00  N
REF:pov23 !
PARAMETER G(GAMMA_PRIME,CR:FE;0) 273.00 +20000+0.75*GHSERFE#
 +0.25*GHSERCR#; 6000.00  N
REF:pov23 !
PARAMETER G(GAMMA_PRIME,CR:NI;0) 273.00 +1000-4.5*T+0.75*GHSERNI#
 +0.25*GHSERCR#; 6000.00  N
REF:pov23 !
PARAMETER G(GAMMA_PRIME,CR:TI;0) 273.00 15000+0.75*GHSERTI#
 +0.25*GHSERCR#; 6000.00  N
REF:pov23 !
PARAMETER G(GAMMA_PRIME,FE:CR;0) 273.00 +0.25*GHSERFE#
 +0.75*GHSERCR#; 6000.00  N
REF:pov23 !
PARAMETER G(GAMMA_PRIME,NI:CR;0) 273.00 +0.25*GHSERNI#
 +0.75*GHSERCR#; 6000.00  N
REF:pov23 !
PARAMETER G(GAMMA_PRIME,TI:CR;0) 273.00 15000+0.25*GHSERTI#
 +0.75*GHSERCR#; 6000.00  N
REF:pov23 !
PARAMETER G(GAMMA_PRIME,FE:FE;0) 273.00 +GHSERFE#+12500; 6000.00  N
REF:pov23 !
PARAMETER G(GAMMA_PRIME,FE:NI;0) 273.00 +0.75*GDHCNI#+0.25*GDHCFE#
 -11350+6.5*T; 6000.00  N
REF:pov23 !
PARAMETER G(GAMMA_PRIME,FE:TI;0) 273.00 +0.75*GDHCTI#+0.25*GDHCFE#
 +7500; 6000.00  N
REF:pov23 !
PARAMETER G(GAMMA_PRIME,NI:FE;0) 273.00 +0.75*GDHCFE#+0.25*GDHCNI#
 +5000; 6000.00  N
REF_pov23 !
PARAMETER G(GAMMA_PRIME,NI:NI;0) 273.00 +3900+GHSERNI#; 6000.00  N
REF:pov23 !
PARAMETER G(GAMMA_PRIME,NI:TI;0) 273.00 +39000-8.5*T+0.25*GDHCNI#
 +0.75*GDHCTI#; 6000.00  N
REF:pov23 !
PARAMETER G(GAMMA_PRIME,SI:NI;0) 273.00 -47886+5.53*T
   +0.75*GHSERNI#+0.25*GHSERSI#; 6000.00  N
REF:287 !
PARAMETER G(GAMMA_PRIME,NI:SI;0) 273.00 +20600+0.75*GHSERSI#
  +0.25*GHSERNI#; 6000.00  N
REF:191 !
PARAMETER G(GAMMA_PRIME,SI:SI;0) 273.00 +GSIFCC#; 6000.00  N
REF:191 !
PARAMETER G(GAMMA_PRIME,TI:SI;0) 273.00 -4507.36
   +0.75*GHSERSI#+0.25*GHSERTI#; 6000.00  N
REF:191 !
PARAMETER G(GAMMA_PRIME,SI:TI;0) 273.00 -41574.11
   +0.25*GHSERSI#+0.75*GHSERTI#; 6000.00  N
REF:191 !
PARAMETER G(GAMMA_PRIME,TI:FE;0) 273.00 +0.75*GHSERFE#+0.25*GHSERTI#
 -8250+0.5*T; 6000.00  N
REF:pov23 !
PARAMETER G(GAMMA_PRIME,TI:NI;0) 273.00 -39000+8.5*T+0.75*GDHCNI#
 +0.25*GDHCTI#; 6000.00  N
REF:pov23 !
PARAMETER G(GAMMA_PRIME,TI:TI;0) 273.00 +5005+GHSERTI#; 6000.00  N
REF:pov23 !

$----------------------Interaction parameters----------------------
PARAMETER L(GAMMA_PRIME,NI,TI:NI;0) 273.00 +1e-8; 6000.00  N
REF:pov23 !
PARAMETER L(GAMMA_PRIME,NI,TI:NI;1) 273.00 +1e-8; 6000.00  N
REF:pov23 !
PARAMETER L(GAMMA_PRIME,NI,TI:TI;0) 273.00 +1e-8; 6000.00  N
REF:pov23 !
PARAMETER L(GAMMA_PRIME,TI:NI,TI;0) 273.00 +1e-8; 6000.00  N
REF:pov23 !
PARAMETER L(GAMMA_PRIME,CR,TI:NI;0) 273.00 -15000+15*T; 6000.00  N
REF:pov23 !
PARAMETER L(GAMMA_PRIME,*:CR,NI;0) 273.00 5000-3*T; 6000.00  N
REF:pov23 !
$ Interactions with Fe
PARAMETER L(GAMMA_PRIME,CR,FE:NI;0) 273.00 -2500; 6000.00  N
REF:pov23 !
PARAMETER L(GAMMA_PRIME,FE,TI:NI;0) 273.00 -19000; 6000.00  N
REF:pov23 !

$ Interactions with Si
PARAMETER L(GAMMA_PRIME,NI:NI,SI;0) 273.00 +50000; 6000.00  N
REF:191 !
PARAMETER L(GAMMA_PRIME,NI,SI:NI;0) 273.00 -1000-7*T; 6000.00  N
REF:pov23 !
PARAMETER L(GAMMA_PRIME,NI,SI:SI;0) 273.00 -1000-7*T; 6000.00  N
REF:pov23 !
PARAMETER L(GAMMA_PRIME,SI:NI,SI;0) 273.00 +50000; 6000.00  N
REF:191 !
PARAMETER L(GAMMA_PRIME,SI,TI:NI;0) 273.00 -10500; 6000.00  N
REF:191 !

PARAMETER L(GAMMA_PRIME,TI:FE,NI;0) 273.00 -22500+8.75*T; 6000.00  N
REF:pov23 !

PARAMETER G(GAMMA_PRIME,FE:FE,NI;0) 273.00 -17500; 6000.00  N
REF:pov23 !
PARAMETER G(GAMMA_PRIME,FE:FE,NI;1) 273.00 +17500; 6000.00  N
REF:pov23 !
PARAMETER G(GAMMA_PRIME,FE,NI:NI;0) 273.00 -10000; 6000.00  N
REF:pov23 !
$
$###########################################################################
$                   THERMODYNAMIC PARAMETERS: LAVES_PHASE
$###########################################################################
$
 PHASE LAVES_PHASE  %  2 2   1 > 
MgZn2-type intermetallic phase, topologically close-packed (TCP). 
Low ductility and brittle fracture characteristics at low temperatures.  
SIMPLIFIED unified description without distinguishing cubic C15, hexagonal C14 
and dihexagonal C36 types. 
Optimized for use in thermokinetic precipitation simulations 
in austenitic stainless steel (pov12,pov13).  
>> 4 !
  CONSTITUENT LAVES_PHASE  : CO,CR,FE%,MN,MO,NB,NI,SI,TI,V,W :                      
                           CO,CR,FE,MN,MO%,NB,NI,SI,TI,V,W :  !
PARAMETER G(LAVES_PHASE,CO:CO;0) 273.00 +3*GHSERCO#+15000; 6000.00  N
REF:pov10 !
PARAMETER G(LAVES_PHASE,CO:CR;0) 273.00 +2*GHSERCO#+GHSERCR#
 +15000; 6000.00  N
REF:pov10 !
PARAMETER G(LAVES_PHASE,CO:FE;0) 273.00 +2*GHSERCO#+GHSERFE#
 +15000; 6000.00  N
REF:pov10 !
PARAMETER G(LAVES_PHASE,CO:MN;0) 273.00 +2*GHSERCO#+GHSERMN#
 +15000; 6000.00  N
REF:pov10 !
PARAMETER G(LAVES_PHASE,CO:MO;0) 273.00 +2*GHSERCO#+GHSERMO#
 +15000; 6000.00  N
REF:pov10 !
PARAMETER G(LAVES_PHASE,CO:NB;0) 273.00 +2*GHSERCO#+GHSERNB#
 +15000; 6000.00  N
REF:pov10 !
PARAMETER G(LAVES_PHASE,CO:NI;0) 273.00 +2*GHSERCO#+GHSERNI#
 +15000; 6000.00  N
REF:pov12 !
PARAMETER G(LAVES_PHASE,CO:SI;0) 273.00 +2*GHSERCO#+GHSERSI#
 +15000; 6000.00  N
REF:pov10 !
PARAMETER G(LAVES_PHASE,CO:TI;0) 273.00 +2*GHSERCO#+GHSERTI#
 +15000; 6000.00  N
REF:pov10 !
PARAMETER G(LAVES_PHASE,CO:V;0) 273.00 +2*GHSERCO#+GHSERVV#
 +15000; 6000.00  N
REF:pov13 !
PARAMETER G(LAVES_PHASE,CO:W;0) 273.00 +2*GHSERCO#+GHSERWW#
 +15000; 6000.00  N
REF:pov10 !
PARAMETER G(LAVES_PHASE,CR:CO;0) 273.00 +2*GHSERCR#+GHSERCO#
 +15000; 6000.00  N
REF:21 !
PARAMETER G(LAVES_PHASE,CR:CR;0) 273.00 +3*GHSERCR#+86000; 6000.00  N
REF:pov13 !
PARAMETER G(LAVES_PHASE,CR:FE;0) 273.00 +2*GHSERCR#+GHSERFE#
 +15000; 6000.00  N
REF:pov10 !
PARAMETER G(LAVES_PHASE,CR:MN;0) 273.00 +2*GHSERCR#+GHSERFE#
 +15000; 6000.00  N
REF:pov10 !
PARAMETER G(LAVES_PHASE,CR:MO;0) 273.00 +2*GCRFCC#+GHSERMO#
 +5000; 6000.00  N
REF:pov13 !
PARAMETER G(LAVES_PHASE,CR:NB;0) 273.00 +2*GHSERCR#+GHSERNB#-12667.55
   +31.01111*T-5*T*LN(T); 6000.00  N
REF:153 !
PARAMETER G(LAVES_PHASE,CR:NI;0) 273.00 +2*GHSERCR#+GHSERNI#
 +50000; 6000.00  N
REF:pov12 !
PARAMETER G(LAVES_PHASE,CR:SI;0) 273.00 +2*GHSERCR#+GHSERSI#
 +15000; 6000.00  N
REF:pov10 !
PARAMETER G(LAVES_PHASE,CR:TI;0) 273.00 +2*GHSERCR#+GHSERTI#
 -1780-6.3*T; 6000.00  N
REF:21 !
PARAMETER G(LAVES_PHASE,CR:V;0) 273.00 +2*GHSERCR#+GHSERVV#
 +15000; 6000.00  N
REF:pov13 !
PARAMETER G(LAVES_PHASE,CR:W;0) 273.00 +2*GCRFCC#+GHSERWW#
 -359-7.2*T; 6000.00  N
REF:59 !
PARAMETER G(LAVES_PHASE,FE:CO;0) 273.00 +2*GHSERFE#+GHSERCO#
 +15000; 6000.00  N
REF:pov10 !
PARAMETER G(LAVES_PHASE,FE:CR;0) 273.00 +2*GHSERFE#+GHSERCR#
 +15000; 6000.00  N
REF:pov10 !
PARAMETER G(LAVES_PHASE,FE:FE;0) 273.00 +3*GHSERFE#
 +44130; 6000.00  N
REF:271 !
PARAMETER G(LAVES_PHASE,FE:MN;0) 273.00 +2*GHSERFE#+GHSERMN#
 +36700; 6000.00  N
REF:271 !
PARAMETER G(LAVES_PHASE,FE:MO;0) 273.00 -11940+2*GFEFCC#
 +GHSERMO#; 6000.00  N
REF:pov13 !
PARAMETER G(LAVES_PHASE,FE:NB;0) 273.00 -70290+13.8*T+2*GFEFCC#
 +GHSERNB#; 6000.00  N
REF:pov10 !
PARAMETER G(LAVES_PHASE,FE:NI;0) 273.00 +2*GHSERFE#+GHSERNI#; 6000.00  N
REF:pov13 !
PARAMETER G(LAVES_PHASE,FE:SI;0) 273.00 +2*GHSERFE#+GHSERSI#
 +100000; 6000.00  N
REF:pov13 !
PARAMETER G(LAVES_PHASE,FE:TI;0) 273.00 -91500+409*T-73.55318*T*LN(T)
   -0.01017*T**2+124200*T**(-1); 6000.00  N
REF:pov10 !
PARAMETER G(LAVES_PHASE,FE:V;0) 273.00 +2*GHSERFE#+GHSERVV#
 +15000; 6000.00  N
REF:pov13 !
PARAMETER G(LAVES_PHASE,FE:W;0) 273.00 -13500+5*T+2*GFEFCC#
 +GHSERWW#; 6000.00  N
REF:59 !
PARAMETER G(LAVES_PHASE,MN:CO;0) 273.00 +2*GHSERMN#+GHSERCO#
 +15000; 6000.00  N
REF:pov10 !
PARAMETER G(LAVES_PHASE,MN:CR;0) 273.00 +2*GHSERMN#+GHSERCR#
 +15000; 6000.00  N
REF:pov10 !
PARAMETER G(LAVES_PHASE,MN:FE;0) 273.00 +2*GHSERMN#+GHSERFE#
 +29270; 6000.00  N
REF:271 !
PARAMETER G(LAVES_PHASE,MN:MN;0) 273.00 +3*GHSERMN#+20700; 6000.00  N
REF:271 !
PARAMETER G(LAVES_PHASE,MN:MO;0) 273.00 +2*GHSERMN#+GHSERMO#
 +15000; 6000.00  N
REF:pov10 !
PARAMETER G(LAVES_PHASE,MN:NB;0) 273.00 +2*GHSERMN#+GHSERNB#
 +15000; 6000.00  N
REF:pov10 !
PARAMETER G(LAVES_PHASE,MN:NI;0) 273.00 +2*GHSERMN#+GHSERNI#
 +53607; 6000.00  N
REF:287 !
PARAMETER G(LAVES_PHASE,MN:SI;0) 273.00 +2*GHSERMN#+GHSERSI#
 +24471; 6000.00  N
REF:287 !
PARAMETER G(LAVES_PHASE,MN:TI;0) 273.00 +2*GHSERMN#+GHSERTI#
 +15000; 6000.00  N
REF:pov10 !
PARAMETER G(LAVES_PHASE,MN:V;0) 273.00 +2*GHSERMN#+GHSERVV#
 +15000; 6000.00  N
REF:pov13 !
PARAMETER G(LAVES_PHASE,MN:W;0) 273.00 +2*GHSERMN#+GHSERWW#
 +15000; 6000.00  N
REF:pov10 !
PARAMETER G(LAVES_PHASE,MO:CO;0) 273.00 +2*GHSERMO#+GHSERCO#
 +15000; 6000.00  N
REF:pov10 !
PARAMETER G(LAVES_PHASE,MO:CR;0) 273.00 +2*GHSERMO#+GHSERCR#
 +15000; 6000.00  N
REF:pov10 !
PARAMETER G(LAVES_PHASE,MO:FE;0) 273.00 +2*GHSERMO#+GHSERFE#
 +50443-7.289*T; 6000.00  N
REF:286 !
PARAMETER G(LAVES_PHASE,MO:MN;0) 273.00 +2*GHSERMO#+GHSERMN#
 +15000; 6000.00  N
REF:pov10 !
PARAMETER G(LAVES_PHASE,MO:MO;0) 273.00 +3*GHSERMO#+132120; 6000.00  N
REF:pov13 !
PARAMETER G(LAVES_PHASE,MO:NB;0) 273.00 +2*GHSERMO#+GHSERNB#
 +15000; 6000.00  N
REF:pov10 !
PARAMETER G(LAVES_PHASE,MO:NI;0) 273.00 +2*GHSERMO#+GHSERNI#
 +45000; 6000.00  N
REF:287 !
PARAMETER G(LAVES_PHASE,MO:SI;0) 273.00 +2*GHSERMO#+GHSERSI#
 +45000; 6000.00  N
REF:287 !
PARAMETER G(LAVES_PHASE,MO:TI;0) 273.00 +2*GHSERMO#+GHSERTI#
 +15000; 6000.00  N
REF:pov10 !
PARAMETER G(LAVES_PHASE,MO:V;0) 273.00 +2*GHSERMO#+GHSERVV#
 +15000; 6000.00  N
REF:pov13 !
PARAMETER G(LAVES_PHASE,MO:W;0) 273.00 +2*GHSERMO#+GHSERWW#
 +50000; 6000.00  N
REF:pov10 !
PARAMETER G(LAVES_PHASE,NB:CO;0) 273.00 +2*GHSERNB#+GHSERCO#
 +15000; 6000.00  N
REF:pov10 !
PARAMETER G(LAVES_PHASE,NB:CR;0) 273.00 +2*GHSERNB#+GHSERCR#+42667.55
   -31.01111*T+5*T*LN(T); 6000.00  N
REF:153 !
PARAMETER G(LAVES_PHASE,NB:FE;0) 273.00 +2*GHSERNB#+GHSERFE#
 +15000; 6000.00  N
REF:16 !
PARAMETER G(LAVES_PHASE,NB:MN;0) 273.00 +2*GHSERNB#+GHSERMN#
 +15000; 6000.00  N
REF:16 !
PARAMETER G(LAVES_PHASE,NB:MO;0) 273.00 +2*GHSERNB#+GHSERMO#
 +15000; 6000.00  N
REF:pov10 !
PARAMETER G(LAVES_PHASE,NB:NB;0) 273.00 +3*GHSERNB#+15000; 6000.00  N
REF:16 !
PARAMETER G(LAVES_PHASE,NB:NI;0) 273.00 +2*GHSERNB#+GHSERNI#
 -40000; 6000.00  N
REF:pov13 !
PARAMETER G(LAVES_PHASE,NB:SI;0) 273.00 +2*GHSERNB#+GHSERSI#
 +15000; 6000.00  N
REF:pov10 !
PARAMETER G(LAVES_PHASE,NB:TI;0) 273.00 +2*GHSERNB#+GHSERTI#
 +15000; 6000.00  N
REF:16 !
PARAMETER G(LAVES_PHASE,NB:V;0) 273.00 +2*GHSERNB#+GHSERVV#
 +15000; 6000.00  N
REF:pov13 !
PARAMETER G(LAVES_PHASE,NB:W;0) 273.00 +2*GHSERNB#+GHSERWW#
 +15000; 6000.00  N
REF:pov10 !
PARAMETER G(LAVES_PHASE,NI:CO;0) 273.00 +2*GHSERNI#+GHSERCO#
 +15000; 6000.00  N
REF:pov12 !
PARAMETER G(LAVES_PHASE,NI:CR;0) 273.00 +2*GHSERNI#+GHSERCR#
 +15000; 6000.00  N
REF:pov12 !
PARAMETER G(LAVES_PHASE,NI:FE;0) 273.00 +52818+2*GHSERNI#+GHSERFE#; 
 6000.00  N
REF:287 !
PARAMETER G(LAVES_PHASE,NI:MN;0) 273.00 +2*GHSERNI#+GHSERMN#
 -2953-5*T; 6000.00  N
REF:287 !
PARAMETER G(LAVES_PHASE,NI:MO;0) 273.00 +2*GHSERNI#+GHSERMO#
 -4631+5*T; 6000.00  N
REF:287 !
PARAMETER G(LAVES_PHASE,NI:NB;0) 273.00 +2*GHSERNI#+GHSERNI#
 -40000; 6000.00  N
REF:pov13 !
PARAMETER G(LAVES_PHASE,NI:NI;0) 273.00 +2*GHSERNI#+GHSERNI#
 +113404; 6000.00  N
REF:287 !
PARAMETER G(LAVES_PHASE,NI:SI;0) 273.00 +2*GHSERNI#+GHSERSI#
 +30055; 6000.00  N
REF:287 !
PARAMETER G(LAVES_PHASE,NI:TI;0) 273.00 +2*GHSERNI#+GHSERTI#
 +15000; 6000.00  N
REF:pov12 !
PARAMETER G(LAVES_PHASE,NI:V;0) 273.00 +2*GHSERNI#+GHSERVV#
 +15000; 6000.00  N
REF:pov13 !
PARAMETER G(LAVES_PHASE,NI:W;0) 273.00 +2*GHSERNI#+GHSERWW#
 +15000; 6000.00  N
REF:pov12 !
PARAMETER G(LAVES_PHASE,SI:CO;0) 273.00 +2*GHSERSI#+GHSERCO#
 +15000; 6000.00  N
REF:pov10 !
PARAMETER G(LAVES_PHASE,SI:CR;0) 273.00 +2*GHSERSI#+GHSERCR#
 +15000; 6000.00  N
REF:pov10 !
PARAMETER G(LAVES_PHASE,SI:FE;0) 273.00 +2*GHSERSI#+GHSERFE#
 +262123; 6000.00  N
REF:287 !
PARAMETER G(LAVES_PHASE,SI:MN;0) 273.00 +2*GHSERSI#+GHSERMN#
 +108316; 6000.00  N
REF:287 !
PARAMETER G(LAVES_PHASE,SI:MO;0) 273.00 +2*GHSERSI#+GHSERMO#
 +45000; 6000.00  N
REF:287 !
PARAMETER G(LAVES_PHASE,SI:NB;0) 273.00 +2*GHSERSI#+GHSERNB#
 -46455; 6000.00  N
REF:153 !
PARAMETER G(LAVES_PHASE,SI:NI;0) 273.00 +2*GHSERSI#+GHSERNI#
 +188664; 6000.00  N
REF:287 !
PARAMETER G(LAVES_PHASE,SI:SI;0) 273.00 +3*GHSERSI#+142380; 6000.00  N
REF:284 !
PARAMETER G(LAVES_PHASE,SI:TI;0) 273.00 +2*GHSERSI#+GHSERTI#
 +15000; 6000.00  N
REF:pov10 !
PARAMETER G(LAVES_PHASE,SI:V;0) 273.00 +2*GHSERSI#+GHSERVV#
 +15000; 6000.00  N
REF:pov13 !
PARAMETER G(LAVES_PHASE,SI:W;0) 273.00 +2*GHSERSI#+GHSERWW#
 +15000; 6000.00  N
REF:pov10 !
PARAMETER G(LAVES_PHASE,TI:CO;0) 273.00 +2*GHSERTI#+GHSERCO#
 +15000; 6000.00  N
REF:pov10 !
PARAMETER G(LAVES_PHASE,TI:CR;0) 273.00 +2*GHSERTI#+GHSERCR#
 +31780+6.3*T; 6000.00  N
REF:21 !
PARAMETER G(LAVES_PHASE,TI:FE;0) 273.00 +2*GHSERTI#+GHSERFE#
 +15000; 6000.00  N
REF:16 !
PARAMETER G(LAVES_PHASE,TI:MN;0) 273.00 +2*GHSERTI#+GHSERFE#
 +15000; 6000.00  N
REF:pov10 !
PARAMETER G(LAVES_PHASE,TI:MO;0) 273.00 +2*GHSERTI#+GHSERMO#
 +15000; 6000.00  N
REF:pov10 !
PARAMETER G(LAVES_PHASE,TI:NB;0) 273.00 +2*GHSERTI#+GHSERNB#
 +15000; 6000.00  N
REF:16 !
PARAMETER G(LAVES_PHASE,TI:NI;0) 273.00 +2*GHSERTI#+GHSERNI#
 +15000; 6000.00  N
REF:pov12 !
PARAMETER G(LAVES_PHASE,TI:SI;0) 273.00 +2*GHSERTI#+GHSERSI#
 +15000; 6000.00  N
REF:pov10 !
PARAMETER G(LAVES_PHASE,TI:TI;0) 273.00 +3*GHSERTI#+15000; 6000.00  N
REF:16 !
PARAMETER G(LAVES_PHASE,TI:V;0) 273.00 +2*GHSERTI#+GHSERVV#
 +15000; 6000.00  N
REF:pov13 !
PARAMETER G(LAVES_PHASE,TI:W;0) 273.00 +2*GHSERTI#+GHSERWW#
 +15000; 6000.00  N
REF:pov10 !
PARAMETER G(LAVES_PHASE,V:CO;0) 273.00 +2*GHSERVV#+GHSERCO#
 +15000; 6000.00  N
REF:pov13 !
PARAMETER G(LAVES_PHASE,V:CR;0) 273.00 +2*GHSERVV#+GHSERCR#
 +15000; 6000.00  N
REF:pov13 !
PARAMETER G(LAVES_PHASE,V:FE;0) 273.00 +2*GHSERVV#+GHSERFE#
 +15000; 6000.00  N
REF:pov13 !
PARAMETER G(LAVES_PHASE,V:MN;0) 273.00 +2*GHSERVV#+GHSERMN#
 +15000; 6000.00  N
REF:pov13 !
PARAMETER G(LAVES_PHASE,V:MO;0) 273.00 +15000+2*GHSERVV#
 +GHSERMO#; 6000.00  N
REF:pov13 !
PARAMETER G(LAVES_PHASE,V:NI;0) 273.00 +2*GHSERVV#+GHSERNI#
 +15000; 6000.00  N
REF:pov13 !
PARAMETER G(LAVES_PHASE,V:NB;0) 273.00 +2*GHSERVV#+GHSERNB#
 +15000; 6000.00  N
REF:pov13 !
PARAMETER G(LAVES_PHASE,V:SI;0) 273.00 +2*GHSERVV#+GHSERSI#
 +15000; 6000.00  N
REF:pov13 !
PARAMETER G(LAVES_PHASE,V:TI;0) 273.00 +2*GHSERVV#+GHSERTI#
 +15000; 6000.00  N
REF:pov13 !
PARAMETER G(LAVES_PHASE,V:V;0) 273.00 +3*GHSERVV#+15000; 6000.00  N
REF:pov13 !
PARAMETER G(LAVES_PHASE,V:W;0) 273.00 +2*GHSERVV#+GHSERWW#
 +15000; 6000.00  N
REF:pov13 !
PARAMETER G(LAVES_PHASE,W:CO;0) 273.00 +2*GHSERWW#+GHSERCO#
 +15000; 6000.00  N
REF:pov10 !
PARAMETER G(LAVES_PHASE,W:CR;0) 273.00 +2*GHSERWW#+GHSERCR#
 +15000; 6000.00  N
REF:pov10 !
PARAMETER G(LAVES_PHASE,W:FE;0) 273.00 +2*GHSERWW#+GHSERFE#
 +239000; 6000.00  N
REF:pov13 !
PARAMETER G(LAVES_PHASE,W:MN;0) 273.00 +2*GHSERWW#+GHSERMN#
 +15000; 6000.00  N
REF:pov10 !
PARAMETER G(LAVES_PHASE,W:MO;0) 273.00 +2*GHSERWW#+GHSERMO#
 +40000; 6000.00  N
REF:pov10 !
PARAMETER G(LAVES_PHASE,W:NI;0) 273.00 +2*GHSERWW#+GHSERNI#
 +15000; 6000.00  N
REF:pov12 !
PARAMETER G(LAVES_PHASE,W:NB;0) 273.00 +2*GHSERWW#+GHSERNB#
 +15000; 6000.00  N
REF:pov10 !
PARAMETER G(LAVES_PHASE,W:SI;0) 273.00 +2*GHSERWW#+GHSERSI#
 +15000; 6000.00  N
REF:pov10 !
PARAMETER G(LAVES_PHASE,W:TI;0) 273.00 +2*GHSERWW#+GHSERTI#
 +15000; 6000.00  N
REF:pov10 !
PARAMETER G(LAVES_PHASE,W:V;0) 273.00 +2*GHSERWW#+GHSERVV#
 +15000; 6000.00  N
REF:pov13 !
PARAMETER G(LAVES_PHASE,W:W;0) 273.00 +3*GHSERWW#+133000; 6000.00  N
REF:pov13 !
$----------------------Interaction parameters----------------------
PARAMETER L(LAVES_PHASE,CO,CR:*;0) 273.00 +70000; 6000.00  N
REF:pov10 !
PARAMETER L(LAVES_PHASE,*:CO,CR;0) 273.00 +70000; 6000.00  N
REF:pov10 !
PARAMETER L(LAVES_PHASE,CO,FE:*;0) 273.00 +70000; 6000.00  N
REF:pov10 !
PARAMETER L(LAVES_PHASE,*:CO,FE;0) 273.00 +70000; 6000.00  N
REF:pov10 !
PARAMETER L(LAVES_PHASE,CO,MO:*;0) 273.00 +70000; 6000.00  N
REF:pov10 !
PARAMETER L(LAVES_PHASE,CO,W:*;0) 273.00 +70000; 6000.00  N
REF:pov10 !
PARAMETER L(LAVES_PHASE,*:CO,MO;0) 273.00 +70000; 6000.00  N
REF:pov10 !
PARAMETER L(LAVES_PHASE,*:CO,W;0) 273.00 +70000; 6000.00  N
REF:pov10 !
PARAMETER L(LAVES_PHASE,CR:CR,FE;0) 273.00 +70000; 6000.00  N
REF:pov10 !
PARAMETER L(LAVES_PHASE,CR,FE:CR;0) 273.00 +70000; 6000.00  N
REF:pov10 !
PARAMETER L(LAVES_PHASE,FE:CR,FE;0) 273.00 +70000; 6000.00  N
REF:pov10 !
PARAMETER L(LAVES_PHASE,CR,FE:FE;0) 273.00 +70000; 6000.00  N
REF:pov10 !
PARAMETER L(LAVES_PHASE,CR:CR,NB;0) 273.00 +18511.36; 6000.00  N
REF:153 !
PARAMETER L(LAVES_PHASE,NB:CR,NB;0) 273.00 +18511.36; 6000.00  N
REF:153 !
PARAMETER L(LAVES_PHASE,CR,NB:CR;0) 273.00 +90673.45; 6000.00  N
REF:153 !
PARAMETER L(LAVES_PHASE,CR,NB:NB;0) 273.00 +90673.45; 6000.00  N
REF:153 !
PARAMETER L(LAVES_PHASE,CR,SI:NB;0) 273.00 -516132; 6000.00  N
REF:153 !
PARAMETER L(LAVES_PHASE,CR,W:CR;0) 273.00 +70000; 6000.00  N
REF:pov10 !
PARAMETER L(LAVES_PHASE,CR,W:FE;0) 273.00 +70000; 6000.00  N
REF:pov10 !
PARAMETER L(LAVES_PHASE,CR,W:W;0) 273.00 +70000; 6000.00  N
REF:pov10 !
PARAMETER L(LAVES_PHASE,CR:CR,W;0) 273.00 +70000; 6000.00  N
REF:pov10 !
PARAMETER L(LAVES_PHASE,W:CR,FE;0) 273.00 +70000; 6000.00  N
REF:pov10 !
PARAMETER L(LAVES_PHASE,CR:FE,W;0) 273.00 +70000; 6000.00  N
REF:pov10 !
PARAMETER L(LAVES_PHASE,FE,W:CR;0) 273.00 +70000; 6000.00  N
REF:pov10 !
PARAMETER L(LAVES_PHASE,FE,W:FE;0) 273.00 +70000; 6000.00  N
REF:pov10 !
PARAMETER L(LAVES_PHASE,FE,W:W;0) 273.00 +70000; 6000.00  N
REF:pov10 !
PARAMETER L(LAVES_PHASE,FE:CR,W;0) 273.00 +70000; 6000.00  N
REF:pov10 !
$
PARAMETER L(LAVES_PHASE,NB:CR,FE;0) 273.00 +70000; 6000.00  N
REF:pov10 !
PARAMETER L(LAVES_PHASE,CR,FE:NB;0) 273.00 +70000; 6000.00  N
REF:pov10 !
PARAMETER L(LAVES_PHASE,FE:CR,NB;0) 273.00 +70000; 6000.00  N
REF:pov10 !
PARAMETER L(LAVES_PHASE,CR,NB:FE;0) 273.00 +70000; 6000.00  N
REF:pov10 !
PARAMETER L(LAVES_PHASE,NB,W:NB;0) 273.00 +70000; 6000.00  N
REF:pov10 !
PARAMETER L(LAVES_PHASE,NB:NB,W;0) 273.00 +70000; 6000.00  N
REF:pov10 !
PARAMETER L(LAVES_PHASE,CO,NB:NB;0) 273.00 +70000; 6000.00  N
REF:pov10 !
PARAMETER L(LAVES_PHASE,NB:CO,NB;0) 273.00 +70000; 6000.00  N
REF:pov10 !
PARAMETER L(LAVES_PHASE,CR,W:NB;0) 273.00 +70000; 6000.00  N
REF:pov10 !
PARAMETER L(LAVES_PHASE,NB:CR,W;0) 273.00 +70000; 6000.00  N
REF:pov10 !
PARAMETER L(LAVES_PHASE,W:FE,NB;0) 273.00 +70000; 6000.00  N
REF:pov10 !
PARAMETER L(LAVES_PHASE,FE,NB:W;0) 273.00 +70000; 6000.00  N
REF:pov10 !
PARAMETER L(LAVES_PHASE,FE,W:NB;0) 273.00 +70000; 6000.00  N
REF:pov10 !
PARAMETER L(LAVES_PHASE,NB:FE,W;0) 273.00 +70000; 6000.00  N
REF:pov10 !
$
PARAMETER L(LAVES_PHASE,CR,FE:MO;0) 273.00 -15000+7.5*T; 6000.00  N
REF:287!
PARAMETER L(LAVES_PHASE,CR,FE:W;0) 273.00 -12500; 6000.00  N
REF:59 !
PARAMETER L(LAVES_PHASE,CR,SI:MO;0) 273.00 -740000+300*T; 6000.00  N
REF:pov13 !
PARAMETER L(LAVES_PHASE,CR,SI:W;0) 273.00 -250000; 6000.00  N
REF:pov13 !
PARAMETER L(LAVES_PHASE,CR,TI:CR;0) 273.00 +10800+27*T; 6000.00  N
REF:21 !
PARAMETER L(LAVES_PHASE,CR,TI:TI;0) 273.00 +10800+27*T; 6000.00  N
REF:21 !
PARAMETER L(LAVES_PHASE,FE,NB:FE;0) 273.00 +30000; 6000.00  N
REF:16 !
PARAMETER L(LAVES_PHASE,FE,NB:NB;0) 273.00 +30000; 6000.00  N
REF:16 !
PARAMETER L(LAVES_PHASE,FE,NB:TI;0) 273.00 +30000; 6000.00  N
REF:16 !
PARAMETER L(LAVES_PHASE,FE,TI:FE;0) 273.00 -38000; 6000.00  N
REF:16 !
PARAMETER L(LAVES_PHASE,FE,TI:NB;0) 273.00 -38000; 6000.00  N
REF:16 !
PARAMETER L(LAVES_PHASE,FE,TI:TI;0) 273.00 -38000; 6000.00  N
REF:16 !
PARAMETER L(LAVES_PHASE,FE,SI:MO;0) 273.00 -720000+300*T; 6000.00  N
REF:287 !
PARAMETER L(LAVES_PHASE,FE,SI:W;0)  
273.00 -250000; 6000.00  N
REF:pov13 !
PARAMETER L(LAVES_PHASE,CR:CR,TI;0) 273.00 +50000; 6000.00  N
REF:21 !
PARAMETER L(LAVES_PHASE,TI:CR,TI;0) 273.00 +50000; 6000.00  N
REF:21 !
PARAMETER L(LAVES_PHASE,FE:MO,W;0) 273.00 -7500; 6000.00  N
REF:55 !
PARAMETER L(LAVES_PHASE,FE:FE,NB;0) 273.00 +30000; 6000.00  N
REF:16 !
PARAMETER L(LAVES_PHASE,NB:FE,NB;0) 273.00 +30000; 6000.00  N
REF:16 !
PARAMETER L(LAVES_PHASE,TI:FE,NB;0) 273.00 +30000; 6000.00  N
REF:16 !
PARAMETER L(LAVES_PHASE,FE:FE,TI;0) 273.00 +16000; 6000.00  N
REF:16 !
PARAMETER L(LAVES_PHASE,NB:FE,TI;0) 273.00 +16000; 6000.00  N
REF:16 !
PARAMETER L(LAVES_PHASE,TI:FE,TI;0) 273.00 +16000; 6000.00  N
REF:16 !
$
PARAMETER L(LAVES_PHASE,CR:CR,MN;0) 273.00 +70000; 6000.00  N
REF:pov10 !
PARAMETER L(LAVES_PHASE,CR,MN:CR;0) 273.00 +70000; 6000.00  N
REF:pov10 !
PARAMETER L(LAVES_PHASE,MN:CR,MN;0) 273.00 +70000; 6000.00  N
REF:pov10 !
PARAMETER L(LAVES_PHASE,CR,MN:MN;0) 273.00 +70000; 6000.00  N
REF:pov10 !
PARAMETER L(LAVES_PHASE,CR,W:MN;0) 273.00 +70000; 6000.00  N
REF:pov10 !
PARAMETER L(LAVES_PHASE,W:CR,MN;0) 273.00 +70000; 6000.00  N
REF:pov10 !
PARAMETER L(LAVES_PHASE,CR:MN,W;0) 273.00 +70000; 6000.00  N
REF:pov10 !
PARAMETER L(LAVES_PHASE,MN,W:CR;0) 273.00 +70000; 6000.00  N
REF:pov10 !
PARAMETER L(LAVES_PHASE,MN,W:MN;0) 273.00 +70000; 6000.00  N
REF:pov10 !
PARAMETER L(LAVES_PHASE,MN,W:W;0) 273.00 +70000; 6000.00  N
REF:pov10 !
PARAMETER L(LAVES_PHASE,MN:CR,W;0) 273.00 +70000; 6000.00  N
REF:pov10 !
PARAMETER L(LAVES_PHASE,NB:CR,MN;0) 273.00 +70000; 6000.00  N
REF:pov10 !
PARAMETER L(LAVES_PHASE,CR,MN:NB;0) 273.00 +70000; 6000.00  N
REF:pov10 !
PARAMETER L(LAVES_PHASE,MN:CR,NB;0) 273.00 +70000; 6000.00  N
REF:pov10 !
PARAMETER L(LAVES_PHASE,CR,NB:MN;0) 273.00 +70000; 6000.00  N
REF:pov10 !
PARAMETER L(LAVES_PHASE,W:MN,NB;0) 273.00 +70000; 6000.00  N
REF:pov10 !
PARAMETER L(LAVES_PHASE,MN,NB:W;0) 273.00 +70000; 6000.00  N
REF:pov10 !
PARAMETER L(LAVES_PHASE,MN,W:NB;0) 273.00 +70000; 6000.00  N
REF:pov10 !
PARAMETER L(LAVES_PHASE,NB:MN,W;0) 273.00 +70000; 6000.00  N
REF:pov10 !
PARAMETER L(LAVES_PHASE,CR,MN:MO;0) 273.00 +70000; 6000.00  N
REF:pov10 !
PARAMETER L(LAVES_PHASE,CR,MN:W;0) 273.00 +70000; 6000.00  N
REF:pov10 !
PARAMETER L(LAVES_PHASE,MN,NB:MN;0) 273.00 +70000; 6000.00  N
REF:pov10 !
PARAMETER L(LAVES_PHASE,MN,NB:NB;0) 273.00 +70000; 6000.00  N
REF:pov10 !
PARAMETER L(LAVES_PHASE,MN,NB:TI;0) 273.00 +70000; 6000.00  N
REF:pov10 !
PARAMETER L(LAVES_PHASE,MN,TI:MN;0) 273.00 +70000; 6000.00  N
REF:pov10 !
PARAMETER L(LAVES_PHASE,MN,TI:NB;0) 273.00 +70000; 6000.00  N
REF:pov10 !
PARAMETER L(LAVES_PHASE,MN,TI:TI;0) 273.00 +70000; 6000.00  N
REF:pov10 !
PARAMETER L(LAVES_PHASE,MN:MO,W;0) 273.00 +70000; 6000.00  N
REF:pov10 !
PARAMETER L(LAVES_PHASE,MN:MN,NB;0) 273.00 +70000; 6000.00  N
REF:pov10 !
PARAMETER L(LAVES_PHASE,NB:MN,NB;0) 273.00 +70000; 6000.00  N
REF:pov10 !
PARAMETER L(LAVES_PHASE,TI:MN,NB;0) 273.00 +70000; 6000.00  N
REF:pov10 !
PARAMETER L(LAVES_PHASE,MN:MN,TI;0) 273.00 +70000; 6000.00  N
REF:pov10 !
PARAMETER L(LAVES_PHASE,NB:MN,TI;0) 273.00 +70000; 6000.00  N
REF:pov10 !
PARAMETER L(LAVES_PHASE,TI:MN,TI;0) 273.00 +70000; 6000.00  N
REF:pov10 !
PARAMETER L(LAVES_PHASE,MN:MN,FE;0) 273.00 +70000; 6000.00  N
REF:pov10 !
PARAMETER L(LAVES_PHASE,FE,MN:MN;0) 273.00 +70000; 6000.00  N
REF:pov10 !
PARAMETER L(LAVES_PHASE,FE:FE,MN;0) 273.00 +70000; 6000.00  N
REF:pov10 !
PARAMETER L(LAVES_PHASE,FE,MN:FE;0) 273.00 +70000; 6000.00  N
REF:pov10 !
PARAMETER L(LAVES_PHASE,MN,W:FE;0) 273.00 +70000; 6000.00  N
REF:pov10 !
PARAMETER L(LAVES_PHASE,W:FE,MN;0) 273.00 +70000; 6000.00  N
REF:pov10 !
PARAMETER L(LAVES_PHASE,MN:FE,W;0) 273.00 +70000; 6000.00  N
REF:pov10 !
PARAMETER L(LAVES_PHASE,FE,W:MN;0) 273.00 +70000; 6000.00  N
REF:pov10 !
PARAMETER L(LAVES_PHASE,FE:MN,W;0) 273.00 +70000; 6000.00  N
REF:pov10 !
PARAMETER L(LAVES_PHASE,NB:FE,MN;0) 273.00 +70000; 6000.00  N
REF:pov10 !
PARAMETER L(LAVES_PHASE,FE,MN:NB;0) 273.00 +70000; 6000.00  N
REF:pov10 !
PARAMETER L(LAVES_PHASE,FE:MN,NB;0) 273.00 +70000; 6000.00  N
REF:pov10 !
PARAMETER L(LAVES_PHASE,MN,NB:FE;0) 273.00 +70000; 6000.00  N
REF:pov10 !
PARAMETER L(LAVES_PHASE,FE,MN:MO;0) 273.00 +1e-8; 6000.00  N
REF:pov13 !
PARAMETER L(LAVES_PHASE,FE,MN:W;0) 273.00 +70000; 6000.00  N
REF:pov10 !
$
PARAMETER L(LAVES_PHASE,CR:CR,NI;0) 273.00 +70000; 6000.00  N
REF:pov12 !
PARAMETER L(LAVES_PHASE,NI:CR,NI;0) 273.00 +70000; 6000.00  N
REF:pov12 !
PARAMETER L(LAVES_PHASE,CR,NI:CR;0) 273.00 +70000; 6000.00  N
REF:pov12 !
PARAMETER L(LAVES_PHASE,CR,NI:NI;0) 273.00 +70000; 6000.00  N
REF:pov12 !
PARAMETER L(LAVES_PHASE,CR,SI:NI;0) 273.00 +70000; 6000.00  N
REF:pov12 !
$
PARAMETER L(LAVES_PHASE,FE:CR,NI;0) 273.00 +70000; 6000.00  N
REF:pov12 !
PARAMETER L(LAVES_PHASE,CR,NI:FE;0) 273.00 +70000; 6000.00  N
REF:pov12 !
PARAMETER L(LAVES_PHASE,NI,W:NI;0) 273.00 +70000; 6000.00  N
REF:pov12 !
PARAMETER L(LAVES_PHASE,NI:NI,W;0) 273.00 +70000; 6000.00  N
REF:pov12 !
PARAMETER L(LAVES_PHASE,CO,NI:NI;0) 273.00 +70000; 6000.00  N
REF:pov12 !
PARAMETER L(LAVES_PHASE,NI:CO,NI;0) 273.00 +70000; 6000.00  N
REF:pov12 !
PARAMETER L(LAVES_PHASE,CR,W:NI;0) 273.00 +70000; 6000.00  N
REF:pov12 !
PARAMETER L(LAVES_PHASE,NI:CR,W;0) 273.00 +70000; 6000.00  N
REF:pov12 !
PARAMETER L(LAVES_PHASE,W:FE,NI;0) 273.00 +70000; 6000.00  N
REF:pov12 !
PARAMETER L(LAVES_PHASE,FE,NI:W;0) 273.00 +70000; 6000.00  N
REF:pov12 !
PARAMETER L(LAVES_PHASE,FE,W:NI;0) 273.00 +70000; 6000.00  N
REF:pov12 !
PARAMETER L(LAVES_PHASE,NI:FE,W;0) 273.00 +70000; 6000.00  N
REF:pov12 !
$
PARAMETER L(LAVES_PHASE,FE,NI:FE;0) 273.00 +70000; 6000.00  N
REF:pov12 !
PARAMETER L(LAVES_PHASE,FE,NI:NI;0) 273.00 +70000; 6000.00  N
REF:pov12 !
PARAMETER L(LAVES_PHASE,FE,NI:TI;0) 273.00 +70000; 6000.00  N
REF:pov12 !
PARAMETER L(LAVES_PHASE,FE,TI:NI;0) 273.00 +70000; 6000.00  N
REF:pov12 !
PARAMETER L(LAVES_PHASE,FE:FE,NI;0) 273.00 +70000; 6000.00  N
REF:pov12 !
PARAMETER L(LAVES_PHASE,NI:FE,NI;0) 273.00 +70000; 6000.00  N
REF:pov12 !
PARAMETER L(LAVES_PHASE,TI:FE,NI;0) 273.00 +70000; 6000.00  N
REF:pov12 !
PARAMETER L(LAVES_PHASE,NI:FE,TI;0) 273.00 +70000; 6000.00  N
REF:pov12 !
PARAMETER L(LAVES_PHASE,NI:CR,MN;0) 273.00 +70000; 6000.00  N
REF:pov12 !
PARAMETER L(LAVES_PHASE,CR,MN:NI;0) 273.00 +70000; 6000.00  N
REF:pov12 !
PARAMETER L(LAVES_PHASE,MN:CR,NI;0) 273.00 +70000; 6000.00  N
REF:pov12 !
PARAMETER L(LAVES_PHASE,CR,NI:MN;0) 273.00 +70000; 6000.00  N
REF:pov12 !
PARAMETER L(LAVES_PHASE,W:MN,NI;0) 273.00 +70000; 6000.00  N
REF:pov12 !
PARAMETER L(LAVES_PHASE,MN,NI:W;0) 273.00 +70000; 6000.00  N
REF:pov12 !
PARAMETER L(LAVES_PHASE,MN,W:NI;0) 273.00 +70000; 6000.00  N
REF:pov12 !
PARAMETER L(LAVES_PHASE,NI:MN,W;0) 273.00 +70000; 6000.00  N
REF:pov12 !
PARAMETER L(LAVES_PHASE,MN,NI:MN;0) 273.00 +70000; 6000.00  N
REF:pov12 !
PARAMETER L(LAVES_PHASE,MN,NI:NI;0) 273.00 +70000; 6000.00  N
REF:pov12 !
PARAMETER L(LAVES_PHASE,MN,NI:TI;0) 273.00 +70000; 6000.00  N
REF:pov12 !
PARAMETER L(LAVES_PHASE,MN,TI:NI;0) 273.00 +70000; 6000.00  N
PARAMETER L(LAVES_PHASE,TI:MN,NI;0) 273.00 +70000; 6000.00  N
REF:pov12 !
PARAMETER L(LAVES_PHASE,NI:MN,TI;0) 273.00 +70000; 6000.00  N
REF:pov12 !
PARAMETER L(LAVES_PHASE,NI:FE,MN;0) 273.00 +70000; 6000.00  N
REF:pov12 !
PARAMETER L(LAVES_PHASE,FE,MN:NI;0) 273.00 +70000; 6000.00  N
REF:pov12 !
PARAMETER L(LAVES_PHASE,FE:MN,NI;0) 273.00 +70000; 6000.00  N
REF:pov12 !
PARAMETER L(LAVES_PHASE,MN,NI:FE;0) 273.00 +70000; 6000.00  N
REF:pov12 !
$
$ Note: the following two interaction parameters are preliminary!! (pov14)
PARAMETER L(LAVES_PHASE,CR,NI:MO;0) 273.00 -30000+20*T; 6000.00  N
REF:287 !
PARAMETER L(LAVES_PHASE,FE,NI:MO;0) 273.00 -70000+50*T; 6000.00  N
REF:287 !
PARAMETER L(LAVES_PHASE,FE,NI:MN;0) 273.00 -100000; 6000.00 N
REF:287 !
PARAMETER L(LAVES_PHASE,SI,V:MO;0) 273.00 +100000; 6000.00  N
REF:pov13 !
PARAMETER L(LAVES_PHASE,FE,V:MO;0) 273.00 -190000; 6000.00  N
REF:pov13 !
PARAMETER L(LAVES_PHASE,CR,V:MO;0) 273.00 -190000; 6000.00  N
REF:pov13 !
PARAMETER L(LAVES_PHASE,SI,V:W;0) 273.00 +1e-8; 6000.00  N
REF:pov13 !
PARAMETER L(LAVES_PHASE,FE,V:W;0) 273.00 -80000; 6000.00  N
REF:pov13 !
PARAMETER L(LAVES_PHASE,CR,V:W;0) 273.00 -80000; 6000.00  N
REF:pov13 !
PARAMETER L(LAVES_PHASE,CR:MO,W;0) 273.00 +1e-8; 6000.00  N
REF:pov13 !

PARAMETER G(LAVES_PHASE,NI,SI:MN;0) 273.00 -684422-15*T; 6000.00  N
REF:287 !
PARAMETER G(LAVES_PHASE,NI,SI:MN;1) 273.00 -96334; 6000.00  N
REF:287 !


PARAMETER G(LAVES_PHASE,NI,SI:MO;0) 273.00 -300000; 6000.00  N
REF:287 !
PARAMETER G(LAVES_PHASE,FE,NI,SI:MO;0) 273.00 -500000; 6000.00  N
REF:287 !
PARAMETER L(LAVES_PHASE,FE,NI,SI:MN;0) 273.00 -500000; 6000.00 N
REF:287 !

$####################################################################
$                   THERMODYNAMIC PARAMETERS: MNNI
$####################################################################
$
 PHASE MNNI %  2 0.5 0.5 > cubic >> 1 !
    CONSTITUENT MNNI  : CU,MN%,NI : CU,MN,NI% : !
PARAMETER G(MNNI,CU:CU;0) 273.00 +GHSERCU#+10; 6000.00  N
REF:244 !
PARAMETER G(MNNI,MN:MN;0) 273.00 +GMNFCC#+10; 6000.00  N
REF:244 !
PARAMETER G(MNNI,NI:NI;0) 273.00 +GHSERNI#+10; 6000.00  N
REF:244 !
PARAMETER G(MNNI,CU:MN;0) 273.00 +0.5*GHSERCU#
 +0.5*GMNFCC#+7400; 6000.00  N
REF:244 !
PARAMETER G(MNNI,MN:CU;0) 273.00 +0.5*GHSERCU#
 +0.5*GMNFCC#+7400; 6000.00  N
REF:244 !
PARAMETER G(MNNI,CU:NI;0) 273.00 +0.5*GHSERCU#
 +0.5*GHSERNI#+7100; 6000.00  N
REF:244 !
PARAMETER G(MNNI,NI:CU;0) 273.00 +0.5*GHSERCU#
 +0.5*GHSERNI#+7100; 6000.00  N
REF:244 !
PARAMETER G(MNNI,NI:MN;0) 273.00 +0.5*GMNFCC#+0.5*GHSERNI#-10
 -0.25*GMNNI3#+0.625*GMN2NI2#-0.25*GMN3NI#-0.375*LRMNNI#
 +0.25*LF0#; 6000.00  N
REF:244 !
PARAMETER G(MNNI,MN:NI;0) 273.00 +0.5*GMNFCC#+0.5*GHSERNI#-10
 -0.25*GMNNI3#+0.625*GMN2NI2#-0.25*GMN3NI#-0.375*LRMNNI#
 +0.25*LF0#; 6000.00  N
REF:244 !
$----------------------Interaction parameters----------------------
PARAMETER L(MNNI,MN,NI:MN;0) 273.00 +0.3125*GMNNI3#
 -1.09375*GMN2NI2#+0.8125*GMN3NI#+0.15625*LRMNNI#+0.25*LF0#
 +0.375*LF1#; 6000.00  N
REF:244 !
PARAMETER L(MNNI,MN:MN,NI;0) 273.00 +0.3125*GMNNI3#
 -1.09375*GMN2NI2#+0.8125*GMN3NI#+0.15625*LRMNNI#+0.25*LF0#
 +0.375*LF1#; 6000.00  N
REF:244 !
PARAMETER L(MNNI,MN,NI:NI;0) 273.00 +0.8125*GMNNI3#
 -1.09375*GMN2NI2#+0.3125*GMN3NI#+0.15625*LRMNNI#+0.25*LF0#
 -0.375*LF1#; 6000.00  N
REF:244 !
PARAMETER L(MNNI,NI:MN,NI;0) 273.00 +0.8125*GMNNI3#
 -1.09375*GMN2NI2#+0.3125*GMN3NI#+0.15625*LRMNNI#+0.25*LF0#
 -0.375*LF1#; 6000.00  N
REF:244 !
PARAMETER L(MNNI,MN,NI:MN;1) 273.00 +0.375*GMN2NI2#
 -0.5*GMN3NI#+0.375*LRMNNI#+0.125*LF1#; 6000.00  N
REF:244 !
PARAMETER L(MNNI,MN:MN,NI;1) 273.00 +0.375*GMN2NI2#
 -0.5*GMN3NI#+0.375*LRMNNI#+0.125*LF1#; 6000.00  N
REF:244 !
PARAMETER L(MNNI,MN,NI:NI;1) 273.00 +0.5*GMNNI3#
 -0.375*GMN2NI2#-0.375*LRMNNI#+0.125*LF1#; 6000.00  N
REF:244 !
PARAMETER L(MNNI,NI:MN,NI;1) 273.00 +0.5*GMNNI3#
 -0.375*GMN2NI2#-0.375*LRMNNI#+0.125*LF1#; 6000.00  N
REF:244 !
PARAMETER L(MNNI,MN,NI:MN;2) 273.00 -0.0625*GMNNI3#
 +0.09375*GMN2NI2#-0.0625*GMN3NI#-0.15625*LRMNNI#; 6000.00  N
REF:244 !
PARAMETER L(MNNI,MN:MN,NI;2) 273.00 -0.0625*GMNNI3#
 +0.09375*GMN2NI2#-0.0625*GMN3NI#-0.15625*LRMNNI#; 6000.00  N
REF:244 !
PARAMETER L(MNNI,MN,NI:NI;2) 273.00 -0.0625*GMNNI3#
+0.09375*GMN2NI2#-0.0625*GMN3NI#-0.15625*LRMNNI#; 6000.00  N$
REF:244 !
PARAMETER L(MNNI,NI:MN,NI;2) 273.00 -0.0625*GMNNI3#
 +0.09375*GMN2NI2#-0.0625*GMN3NI#-0.15625*LRMNNI#; 6000.00  N
REF:244 !
PARAMETER L(MNNI,MN,NI:MN,NI;1) 273.00 -2.5*GMNNI3#
 +3.75*GMN2NI2#-2.5*GMN3NI#+1.75*LRMNNI#; 6000.00  N
REF:244 !
PARAMETER L(MNNI,CU,MN:NI;0) 273.00 -46650+50*T; 6000.00  N
REF:244 !
PARAMETER L(MNNI,NI:CU,MN;0) 273.00 -46650+50*T; 6000.00  N
REF:244 !
PARAMETER L(MNNI,CU,NI:MN;0) 273.00 -20630+10*T; 6000.00  N
REF:244 !
PARAMETER L(MNNI,MN:CU,NI;0) 273.00 -20630+10*T; 6000.00  N
REF:244 !
$
$########################################################################
$                   THERMODYNAMIC PARAMETERS: MNNI2
$########################################################################
$
 PHASE MNNI2 %  2 1 2 > >> 1 !
    CONSTITUENT MNNI2  : MN%,NI : NI : !
 PARAMETER G(MNNI2,MN:NI;0)  273.00  +GHSERMN+2*GHSERNI-27084.651
     -5.98849279*T;  6000.00  N 
REF:244 !
 PARAMETER G(MNNI2,NI:NI;0)  273.00  +3*GHSERNI+15000; 6000.00  N 
REF:244 !
 PARAMETER G(MNNI2,MN,NI:NI;0) 273.00  -19871.3586; 6000.00  N 
REF:244 !
$
$########################################################################
$                   THERMODYNAMIC PARAMETERS: MNNI_T3
$########################################################################
$
$G-phase description based on Hu et al., conflicting with the present matCalc modeling
$ PHASE MNNI_T3 %  3 0.2069 0.5517 0.2414 > >> 2 !
$    CONSTITUENT MNNI_T3  : MN : NI : SI : !
$PARAMETER G(MNNI_T3,MN:NI:SI;0) 273.00 -48186.5
$     +0.2069*GHSERMN#+0.5517*GHSERNI#+0.2414*GHSERSI; 6000.00  N
$REF:pov14 !
$
$###########################################################################
$                   THERMODYNAMIC PARAMETERS: T2_MN3Ni10Si7
$########################################################################### 
$
$Phase in equilibrium with G_PHASE
  PHASE T2_MNNISI % 3 0.15 0.5 0.3 > 
 >> 1 !
 CONSTITUENT T2_MNNISI :MN:NI:SI: !
 PARAMETER G(T2_MNNISI,MN:NI:SI;0) 273.00 -38731.05-9.3*T
   +0.15*GHSERMN+0.5*GHSERNI+0.3*GHSERSI; 6000.00  N
REF:Jac18 !
$
$###########################################################################
$                   THERMODYNAMIC PARAMETERS: T4_MNNISI
