Repository: KuroShinHQ/kuro-jikken

# data/

Molecule list, per-property reference values and `SCHEMA.md`.

Rules (from repo README §4):
- Every record carries `source`, `source_id`, `retrieved_at`, `source_version`, `unit` and `definition_note`.
- Raw PubChem responses are stored here, never overwritten.

File: data/alloy_tdb/mc_ni.tdb (part 9 of 10)
	
PARAMETER L(M23C6,CR,NI:CO:C;1) 273.00 -230000; 6000.00  N
REF:pov14 !
PARAMETER L(M23C6,CR,NI:CO:C;2) 273.00 -230000; 6000.00  N
REF:pov14 !
PARAMETER L(M23C6,CR,NI:NI:C;0) 273.00 +100000; 6000.00  N
REF:11 !
PARAMETER L(M23C6,FE,MN:CR,FE:C;0) 273.00 -100000; 6000.00  N
REF:58 !
PARAMETER L(M23C6,FE,MN:CR,MN:C;0) 273.00 -100000; 6000.00  N
REF:58 !
PARAMETER L(M23C6,FE,MN:FE,MN:C;0) 273.00 -100000; 6000.00  N
REF:15 !
PARAMETER L(M23C6,CR,FE:MO:C;0) 273.00 -177850+153.9050*T; 6000.00  N
REF:61 !
PARAMETER L(M23C6,CR,FE:CR,MO:C;0) 273.00 +1E-8; 6000.00  N
REF:61 !
PARAMETER L(M23C6,CR,FE:FE,MO:C;0) 273.00 +1E-8; 6000.00  N
REF:61 !
PARAMETER L(M23C6,CR,FE:V:C;0) 273.00 -205342+141.6667*T; 6000.00  N
REF:52 !
PARAMETER L(M23C6,CR,FE:W:C;0) 273.00 +18950; 6000.00  N
REF:57 !
PARAMETER L(M23C6,CR,V:CR:C;0) 273.00 -382069; 6000.00  N
REF:52 !
PARAMETER L(M23C6,CR,V:FE:C;0) 273.00 -382069; 6000.00  N
REF:52 !
PARAMETER L(M23C6,CR,FE,V:CR:C;0) 273.00 -1499585; 6000.00  N
REF:52 !
PARAMETER L(M23C6,CR,FE,V:FE:C;0) 273.00 -1499585; 6000.00  N
REF:52 !
PARAMETER L(M23C6,CR,FE,V:V:C;0) 273.00 -1499585; 6000.00  N
REF:52 !
PARAMETER L(M23C6,CR,V:V:C;0) 273.00 -382069; 6000.00  N
REF:52 !
$
PARAMETER L(M23C6,CO:CO,CR:B;0) 273.00 +1e-8; 6000.00  N
REF:pov09 !
PARAMETER L(M23C6,CO,CR:CO:B;0) 273.00 +1e-8; 6000.00  N
REF:pov09 !
PARAMETER L(M23C6,CO,CR:CR:B;0) 273.00 +1e-8; 6000.00  N
REF:pov09 !
PARAMETER L(M23C6,CR:CO,CR:B;0) 273.00 +1e-8; 6000.00  N
REF:pov09 !
PARAMETER L(M23C6,CR,FE:CR:B;0) 273.00 -205342+141.6667*T; 6000.00  N
REF:pov09 !
PARAMETER L(M23C6,CR,FE:FE:B;0) 273.00 -205342+141.6667*T; 6000.00  N
REF:pov09 !
PARAMETER L(M23C6,CR,FE:MO:B;0) 273.00 -177850+153.905*T; 6000.00  N
REF:pov09 !
PARAMETER L(M23C6,CR,FE:V:B;0) 273.00 +1e-8; 6000.00  N
REF:pov09 !
PARAMETER L(M23C6,CR,FE:W:B;0) 273.00 +1e-8; 6000.00  N
REF:pov09 !
PARAMETER L(M23C6,CR,NI:CR:B;0) 273.00 +100000; 6000.00  N
REF:pov12 !
PARAMETER L(M23C6,CR,NI:MO:B;0) 273.00 +100000; 6000.00  N
REF:pov12 !
PARAMETER L(M23C6,CR,NI:MO:C;0) 273.00 -250000; 6000.00  N
REF:pov21 !
PARAMETER L(M23C6,CR,NI:W:C;0) 273.00 -100000; 6000.00  N
REF:pov14 !
PARAMETER L(M23C6,CR,NI:NI:B;0) 273.00 +100000; 6000.00  N
REF:pov12 !
PARAMETER L(M23C6,CR,V:CR:B;0) 273.00 +1e-8; 6000.00  N
REF:pov09 !
PARAMETER L(M23C6,CR,V:FE:B;0) 273.00 +1e-8; 6000.00  N
REF:pov09 !
PARAMETER L(M23C6,CR,V:V:B;0) 273.00 +1e-8; 6000.00  N
REF:pov09 !
PARAMETER L(M23C6,CR,FE:CR,MO:B;0) 273.00 +1E-8; 6000.00  N
REF:pov09 !
PARAMETER L(M23C6,CR,FE:FE,MO:B;0) 273.00 +1E-8; 6000.00  N
REF:pov09 !
PARAMETER L(M23C6,CR,FE,V:CR:B;0) 273.00 +1e-8; 6000.00  N
REF:pov09 !
PARAMETER L(M23C6,CR,FE,V:FE:B;0) 273.00 +1e-8; 6000.00  N
REF:pov09 !
PARAMETER L(M23C6,CR,FE,V:V:B;0) 273.00 +1e-8; 6000.00  N
REF:pov09 !
PARAMETER L(M23C6,FE:FE:B,C;0) 273.00 -227000+82*T; 6000.00  N
REF:pov13 !
PARAMETER L(M23C6,FE,MN:FE,MN:B;0) 273.00 +1e-8; 6000.00  N
REF:pov09 !
PARAMETER L(M23C6,NI:MO,W:C;0) 273.00 -100000; 6000.00  N
REF:pov14 !
PARAMETER L(M23C6,NI:CO,MO:C;0) 273.00 -325000+75*T; 6000.00  N
REF:pov21 !
PARAMETER L(M23C6,CR:CO,MO:C;0) 273.00 -325000+75*T; 6000.00  N
REF:pov21 !
PARAMETER L(M23C6,CR:MO,W:C;0) 273.00 -100000; 6000.00  N
REF:pov14 !
$
PARAMETER G(M23C6,*:MO,TI:C;0) 273.00 -750000; 6000.00  N
REF:pov21 !
PARAMETER G(M23C6,*:CO,TI:C;0) 273.00 -750000; 6000.00  N
REF:pov21 !
PARAMETER G(M23C6,*:NI,TI:C;0) 273.00 +1e-8; 6000.00  N
REF:pov21 !
PARAMETER G(M23C6,*:CR,TI:C;0) 273.00 +1e-8; 6000.00  N
REF:pov21 !
$
$###########################################################################
$                   THERMODYNAMIC PARAMETERS: M23C6_WY 
$###########################################################################
$
 PHASE M23C6_WY  %  5 1  2  8  12  6 > 
Face-centered cubic Cr-rich carbide. 
Has a large crystallographic unit cell. 
With correct structural formular (according Wyckoff) 
>> 3 !
    CONSTITUENT M23C6_WY  : MO,CR : MO,CR : CR : CO,CR,NI,TI : B,C :  !
    
PARAMETER G(M23C6_WY,MO:MO:CR:CR:C;0) 273.00 +3*GHSERMO#+8*GHSERCR#
  +12*GHSERCR#+6*GHSERCC#-400000-65*T; 6000.00  N
REF:pov22 !
PARAMETER G(M23C6_WY,MO:MO:CR:CO:C;0) 273.00 +3*GHSERMO#+8*GHSERCR#
  +12*GHSERCO#+6*GHSERCC#-400000+75*T; 6000.00  N
REF:pov22 !
PARAMETER G(M23C6_WY,MO:MO:CR:NI:C;0) 273.00 +3*GHSERMO#+8*GHSERCR#
  +12*GHSERNI#+6*GHSERCC#-300000+60*T; 6000.00  N
REF:pov22 !
PARAMETER G(M23C6_WY,MO:MO:CR:TI:C;0) 273.00 +3*GHSERMO#+8*GHSERCR#
  +12*GHSERTI#+6*GHSERCC#-1000000+150*T; 6000.00  N
REF:pov22 !
PARAMETER G(M23C6_WY,MO:MO:CR:CO,CR:C;0) 273.00 -170000; 6000.00  N
REF:pov22 !
PARAMETER G(M23C6_WY,MO:MO:CR:CO,CR:C;1) 273.00 0; 6000.00  N
REF:pov22 !
PARAMETER G(M23C6_WY,MO:MO:CR:CO,CR:C;2) 273.00 0; 6000.00  N
REF:pov22 !
PARAMETER G(M23C6_WY,MO:MO:CR:CR,NI:C;0) 273.00 -360000; 6000.00  N
REF:pov22 !
PARAMETER G(M23C6_WY,MO:MO:CR:CR,NI:C;1) 273.00 0; 6000.00  N
REF:pov22 !
PARAMETER G(M23C6_WY,MO:MO:CR:CR,NI:C;2) 273.00 0; 6000.00  N
REF:pov22 !
PARAMETER G(M23C6_WY,MO:MO:CR:CR,TI:C;0) 273.00 -600000; 6000.00  N
REF:pov22 !
PARAMETER G(M23C6_WY,MO:MO:CR:CR,TI:C;1) 273.00 -600000; 6000.00  N
REF:pov22 !
PARAMETER G(M23C6_WY,MO:MO:CR:CR,TI:C;2) 273.00 0; 6000.00  N
REF:pov22 !
PARAMETER G(M23C6_WY,MO:MO:CR:CO,TI:C;0) 273.00 -600000; 6000.00  N
REF:pov22 !
PARAMETER G(M23C6_WY,MO:MO:CR:CO,TI:C;1) 273.00 0; 6000.00  N
REF:pov22 !
PARAMETER G(M23C6_WY,MO:MO:CR:CO,TI:C;2) 273.00 0; 6000.00  N
REF:pov22 !
PARAMETER G(M23C6_WY,MO:MO:CR:CO,NI:C;0) 273.00 -500000; 6000.00  N
REF:pov22 !
PARAMETER G(M23C6_WY,MO:MO:CR:NI,TI:C;0) 273.00 -510000; 6000.00  N
REF:pov22 !
$
PARAMETER G(M23C6_WY,MO:MO:CR:CR:B;0) 273.00 +3*GHSERMO#+8*GHSERCR#
  +12*GHSERCR#+6*GHSERBB#-300000-100*T; 6000.00  N
REF:pov22 !
PARAMETER G(M23C6_WY,MO:MO:CR:CO:B;0) 273.00 +3*GHSERMO#+8*GHSERCR#
  +12*GHSERCO#+6*GHSERBB#-300000+55*T; 6000.00  N
REF:pov22 !
PARAMETER G(M23C6_WY,MO:MO:CR:NI:B;0) 273.00 +3*GHSERMO#+8*GHSERCR#
  +12*GHSERNI#+6*GHSERBB#-350000+200*T; 6000.00  N
REF:pov22 !
PARAMETER G(M23C6_WY,MO:MO:CR:TI:B;0) 273.00 +3*GHSERMO#+8*GHSERCR#
  +12*GHSERTI#+6*GHSERBB#-100000+150*T; 6000.00  N
REF:pov22 !
PARAMETER G(M23C6_WY,MO:MO:CR:CO,CR:B;0) 273.00 -95000; 6000.00  N
REF:pov22 !
PARAMETER G(M23C6_WY,MO:MO:CR:CO,CR:B;1) 273.00 0; 6000.00  N
REF:pov22 !
PARAMETER G(M23C6_WY,MO:MO:CR:CO,CR:B;2) 273.00 0; 6000.00  N
REF:pov22 !
PARAMETER G(M23C6_WY,MO:MO:CR:CR,NI:B;0) 273.00 -300000; 6000.00  N
REF:pov22 !
PARAMETER G(M23C6_WY,MO:MO:CR:CR,NI:B;1) 273.00 0; 6000.00  N
REF:pov22 !
PARAMETER G(M23C6_WY,MO:MO:CR:CR,NI:B;2) 273.00 0; 6000.00  N
REF:pov22 !
PARAMETER G(M23C6_WY,MO:MO:CR:CR,TI:B;0) 273.00 -600000; 6000.00  N
REF:pov22 !
PARAMETER G(M23C6_WY,MO:MO:CR:CR,TI:B;1) 273.00 -600000; 6000.00  N
REF:pov22 !
PARAMETER G(M23C6_WY,MO:MO:CR:CR,TI:B;2) 273.00 0; 6000.00  N
REF:pov22 !
PARAMETER G(M23C6_WY,MO:MO:CR:CO,TI:B;0) 273.00 -400000; 6000.00  N
REF:pov22 !
PARAMETER G(M23C6_WY,MO:MO:CR:CO,TI:B;1) 273.00 0; 6000.00  N
REF:pov22 !
PARAMETER G(M23C6_WY,MO:MO:CR:CO,TI:B;2) 273.00 0; 6000.00  N
REF:pov22 !
PARAMETER G(M23C6_WY,MO:MO:CR:CO,NI:B;0) 273.00 -420000; 6000.00  N
REF:pov22 !
PARAMETER G(M23C6_WY,MO:MO:CR:NI,TI:B;0) 273.00 -400000; 6000.00  N
REF:pov22 !
$
$CR:MO
$MO:CR
PARAMETER G(M23C6_WY,MO:CR:CR:CR:C;0) 273.00 +1*GHSERMO#+2*GHSERCR#+8*GHSERCR#
  +12*GHSERCR#+6*GHSERCC#-450000-50*T; 6000.00  N
REF:pov22 !
PARAMETER G(M23C6_WY,MO:CR:CR:CO:C;0) 273.00 +1*GHSERMO#+2*GHSERCR#+8*GHSERCR#
  +12*GHSERCO#+6*GHSERCC#-400000+50*T; 6000.00  N
REF:pov22 !
PARAMETER G(M23C6_WY,MO:CR:CR:NI:C;0) 273.00 +1*GHSERMO#+2*GHSERCR#+8*GHSERCR#
  +12*GHSERNI#+6*GHSERCC#-300000+50*T; 6000.00  N
REF:pov22 !
PARAMETER G(M23C6_WY,MO:CR:CR:TI:C;0) 273.00 +1*GHSERMO#+2*GHSERCR#+8*GHSERCR#
  +12*GHSERTI#+6*GHSERCC#-1000000+100*T; 6000.00  N
REF:pov22 !

PARAMETER G(M23C6_WY,MO:CR:CR:CR:B;0) 273.00 +1*GHSERMO#+2*GHSERCR#+8*GHSERCR#
  +12*GHSERCR#+6*GHSERBB#-400000-30*T; 6000.00  N
REF:pov22 !
PARAMETER G(M23C6_WY,MO:CR:CR:CO:B;0) 273.00 +1*GHSERMO#+2*GHSERCR#+8*GHSERCR#
  +12*GHSERCO#+6*GHSERBB#-300000+50*T; 6000.00  N
REF:pov22 !
PARAMETER G(M23C6_WY,MO:CR:CR:NI:B;0) 273.00 +1*GHSERMO#+2*GHSERCR#+8*GHSERCR#
  +12*GHSERNI#+6*GHSERBB#-350000+200*T; 6000.00  N
REF:pov22 !
PARAMETER G(M23C6_WY,MO:CR:CR:TI:B;0) 273.00 +1*GHSERMO#+2*GHSERCR#+8*GHSERCR#
  +12*GHSERTI#+6*GHSERBB#-100000+150*T; 6000.00  N
REF:pov22 !

$CR:MO
PARAMETER G(M23C6_WY,CR:MO:CR:CR:C;0) 273.00 +1*GHSERCR#+2*GHSERMO#+8*GHSERCR#
  +12*GHSERCR#+6*GHSERCC#-440000-50*T; 6000.00  N
REF:pov22 !
PARAMETER G(M23C6_WY,CR:MO:CR:CO:C;0) 273.00 +1*GHSERCR#+2*GHSERMO#+8*GHSERCR#
  +12*GHSERCO#+6*GHSERCC#-440000+50*T; 6000.00  N
REF:pov22 !
PARAMETER G(M23C6_WY,CR:MO:CR:NI:C;0) 273.00 +1*GHSERCR#+2*GHSERMO#+8*GHSERCR#
  +12*GHSERNI#+6*GHSERCC#-440000+50*T; 6000.00  N
REF:pov22 !
PARAMETER G(M23C6_WY,CR:MO:CR:TI:C;0) 273.00 +1*GHSERCR#+2*GHSERMO#+8*GHSERCR#
  +12*GHSERTI#+6*GHSERCC#-1000000+100*T; 6000.00  N
REF:pov22 !

PARAMETER G(M23C6_WY,CR:MO:CR:CR:B;0) 273.00 +1*GHSERCR#+2*GHSERMO#+8*GHSERCR#
  +12*GHSERCR#+6*GHSERBB#-440000-30*T; 6000.00  N
REF:pov22 !
PARAMETER G(M23C6_WY,CR:MO:CR:CO:B;0) 273.00 +1*GHSERCR#+2*GHSERMO#+8*GHSERCR#
  +12*GHSERCO#+6*GHSERBB#-440000+50*T; 6000.00  N
REF:pov22 !
PARAMETER G(M23C6_WY,CR:MO:CR:NI:B;0) 273.00 +1*GHSERCR#+2*GHSERMO#+8*GHSERCR#
  +12*GHSERNI#+6*GHSERBB#-440000+200*T; 6000.00  N
REF:pov22 !
PARAMETER G(M23C6_WY,CR:MO:CR:TI:B;0) 273.00 +1*GHSERCR#+2*GHSERMO#+8*GHSERCR#
  +12*GHSERTI#+6*GHSERBB#-100000+150*T; 6000.00  N
REF:pov22 !

$CR:CR
PARAMETER G(M23C6_WY,CR:CR:CR:CR:C;0) 273.00 +1*GHSERCR#+2*GHSERCR#+8*GHSERCR#
  +12*GHSERCR#+6*GHSERCC#-250000-50*T; 6000.00  N
REF:pov22 !
PARAMETER G(M23C6_WY,CR:CR:CR:CO:C;0) 273.00 +1*GHSERCR#+2*GHSERCR#+8*GHSERCR#
  +12*GHSERCO#+6*GHSERCC#-250000+50*T; 6000.00  N
REF:pov22 !
PARAMETER G(M23C6_WY,CR:CR:CR:NI:C;0) 273.00 +1*GHSERCR#+2*GHSERCR#+8*GHSERCR#
  +12*GHSERNI#+6*GHSERCC#-250000+50*T; 6000.00  N
REF:pov22 !
PARAMETER G(M23C6_WY,CR:CR:CR:TI:C;0) 273.00 +1*GHSERCR#+2*GHSERCR#+8*GHSERCR#
  +12*GHSERTI#+6*GHSERCC#-1000000+100*T; 6000.00  N
REF:pov22 !

PARAMETER G(M23C6_WY,CR:CR:CR:CR:B;0) 273.00 +1*GHSERCR#+2*GHSERCR#+8*GHSERCR#
  +12*GHSERCR#+6*GHSERBB#-200000-30*T; 6000.00  N
REF:pov22 !
PARAMETER G(M23C6_WY,CR:CR:CR:CO:B;0) 273.00 +1*GHSERCR#+2*GHSERCR#+8*GHSERCR#
  +12*GHSERCO#+6*GHSERBB#-200000+150*T; 6000.00  N
REF:pov22 !
PARAMETER G(M23C6_WY,CR:CR:CR:NI:B;0) 273.00 +1*GHSERCR#+2*GHSERCR#+8*GHSERCR#
  +12*GHSERNI#+6*GHSERBB#-200000+150*T; 6000.00  N
REF:pov22 !
PARAMETER G(M23C6_WY,CR:CR:CR:TI:B;0) 273.00 +1*GHSERCR#+2*GHSERCR#+8*GHSERCR#
  +12*GHSERTI#+6*GHSERBB#-100000+150*T; 6000.00  N
REF:pov22 !
$----------------------B-C interactions---------------------------------------
PARAMETER L(M23C6_WY,MO:MO:CR:CR:B,C;0) 273.00 -40000; 6000.00  N
REF:pov22 !
PARAMETER L(M23C6_WY,MO:MO:CR:CR:B,C;1) 273.00 0; 6000.00  N
REF:pov22 !
PARAMETER L(M23C6_WY,MO:MO:CR:CR:B,C;2) 273.00 0; 6000.00  N
REF:pov22 !
PARAMETER L(M23C6_WY,MO:MO:CR:CO:B,C;0) 273.00 -35000; 6000.00  N
REF:pov22 !
PARAMETER L(M23C6_WY,MO:MO:CR:CO:B,C;1) 273.00 0; 6000.00  N
REF:pov22 !
PARAMETER L(M23C6_WY,MO:MO:CR:CO:B,C;2) 273.00 0; 6000.00  N
REF:pov22 !
PARAMETER L(M23C6_WY,MO:MO:CR:NI:B,C;0) 273.00 -40000; 6000.00  N
REF:pov22 !
PARAMETER L(M23C6_WY,MO:MO:CR:NI:B,C;1) 273.00 0; 6000.00  N
REF:pov22 !
PARAMETER L(M23C6_WY,MO:MO:CR:NI:B,C;2) 273.00 0; 6000.00  N
REF:pov22 !
PARAMETER L(M23C6_WY,MO:MO:CR:TI:B,C;0) 273.00 -40000; 6000.00  N
REF:pov22 !
PARAMETER L(M23C6_WY,MO:MO:CR:TI:B,C;1) 273.00 0; 6000.00  N
REF:pov22 !
PARAMETER L(M23C6_WY,MO:MO:CR:TI:B,C;2) 273.00 0; 6000.00  N
REF:pov22 !
$
$###########################################################################
$                   THERMODYNAMIC PARAMETERS: V3C2
$###########################################################################
$
 PHASE V3C2 %  2 3   2 > >> 0 !
    CONSTITUENT V3C2  : V : C :  !
PARAMETER G(V3C2,V:C;0) 273.00 -260341+16.897*T+3*GHSERVV#
 +2*GHSERCC#; 6000.00  N
REF:68 !
$
$###########################################################################
$                   THERMODYNAMIC PARAMETERS: WC
$###########################################################################
$
 PHASE WC  %  2 1   1 > >> 0 !
    CONSTITUENT WC  : W : C : !
PARAMETER G(WC,W:C;0) 273.00 -58192+287.16*T-46.48*T*LN(T)-0.0021435*T**2
     -9.2217E-8*T**3+590500*T**(-1); 6000.00  N
REF:79 !
$
$###########################################################################
$                   THERMODYNAMIC PARAMETERS: ALN
$###########################################################################
$
 PHASE ALN  %  2 1   1 > 
AlN phase description based on assessed solubility product. 
>> 1 !
    CONSTITUENT ALN  : AL : N :  !
PARAMETER G(ALN,AL:N;0) 273.00 -262982+63*T+GHSERAL#+GHSERNN#; 6000.00  N
REF:KozeRad2008 !
$
$###########################################################################
$                   THERMODYNAMIC PARAMETERS: ALN_EQU
$###########################################################################
$
 PHASE ALN_EQU  %  2 1   1 > 
New phase description based on calorimetric data.
>> 4  !
    CONSTITUENT ALN_EQU  : AL : N :  !
PARAMETER G(ALN_EQU,AL:N;0) 273.00 -325000+290*T-46.94867*T*LN(T)
 -0.00189068*T**(+2)
  +874528*T**(-1)+1.1756e-007*T**(+3); 6000.00  N
REF:pov11 !
$
$###########################################################################
$                   THERMODYNAMIC PARAMETERS: BN_HP4
$###########################################################################
$
 PHASE BN_HP4 % 2 1   1 >
Hexagonal Boron Nitride, graphite-type structure. 
>> 3 !
   CONSTITUENT BN_HP4  : B : N :  !
PARAMETER G(BN_HP4,B:N;0) 273.00 -250600.0+91.281942*T+GHSERBB#
 +GHSERNN#; 6000.00  N
REF:92 !
$
$###########################################################################
$                   THERMODYNAMIC PARAMETERS: FE4N
$###########################################################################
$
 PHASE FE4N  %  2 4   1 > >> 0 ! 
    CONSTITUENT FE4N  : CR,FE%,MN,NI : N :  !
PARAMETER G(FE4N,CR:N;0) 273.00 -135240+717.87*T-127.18*T*LN(T)
 -0.002899*T**2
   +450231*T**(-1)-1.0968E-06*T**3; 6000.00  N
REF:22 !
PARAMETER G(FE4N,FE:N;0) 273.00 -38744+73.52*T+4*GHSERFE#
 +GHSERNN#; 6000.00  N
REF:64 !
PARAMETER G(FE4N,MN:N;0) 273.00 -155790+691.0638*T-126.9328*T*LN(T)
   +307417*T**(-1); 2500.00  N
REF:66 !
PARAMETER G(FE4N,NI:N;0) 273.00 -5393+142.97*T-15.65*T*LN(T)
   +0.0154*T**2+4*GHSERNI#+GHSERNN#; 6000.00  N
REF:67 !
PARAMETER L(FE4N,FE,MN:N;0) 273.00 +36297-28.8876*T; 6000.00  N
REF:22 !
$
$###########################################################################
$                   THERMODYNAMIC PARAMETERS: MN6N4
$###########################################################################
$
 PHASE MN6N4  %  2 6   4 > >> 0 !
    CONSTITUENT MN6N4  : MN : N :  !
PARAMETER G(MN6N4,MN:N;0) 273.00 -465614+1428.332*T-251.337*T*LN(T)
   +1027898*T**(-1); 6000.00  N
REF:66 !
$
$###########################################################################
$                   THERMODYNAMIC PARAMETERS: MN6N5
$###########################################################################
$
 PHASE MN6N5  %  2 6   5 > >> 0 !
    CONSTITUENT MN6N5  : MN : N :  !
PARAMETER G(MN6N5,MN:N;0) 273.00 -546880+1591.607*T-276.668*T*LN(T)
   +1297983*T**(-1); 6000.00  N
REF:66 !
$
$###########################################################################
$                   THERMODYNAMIC PARAMETERS: ZET
$###########################################################################
$
$------------------------------------------------------------------------
$ newer Z-phase assessment by Hilmar Danielsen from 2006-11-01
$------------------------------------------------------------------------
 PHASE ZET %  3 1   1   1 > 
Cr-Fe-Nb-V-Mo nitride. 
>> 1 ! 
    CONSTITUENT ZET  : CR%,FE : NB%,MO,V% : N%,VA :  !
PARAMETER G(ZET,CR:MO:N;0) 273.00 +GHSERCR#+GHSERMO#+GHSERNN#; 6000.00  N
REF:71 !
PARAMETER G(ZET,CR:MO:VA;0) 273.00 +GHSERCR#+GHSERMO#+20000; 6000.00  N
REF:pov13 !
PARAMETER G(ZET,CR:NB:N;0) 273.00 -228500+85*T+GHSERCR#
   +GHSERNB#+GHSERNN#; 6000.00  N
REF:71 !
PARAMETER G(ZET,CR:NB:VA;0) 273.00 +GHSERCR#+GHSERNB#; 6000.00  N
REF:71 !
PARAMETER G(ZET,CR:V:N;0) 273.00 -239500+100*T+GHSERCR#
   +GHSERVV#+GHSERNN#; 6000.00  N
REF:71 !
PARAMETER G(ZET,CR:V:VA;0) 273.00 +GHSERCR#+GHSERVV#; 6000.00  N
REF:71 !
PARAMETER G(ZET,FE:MO:N;0) 273.00 +GHSERFE#+GHSERMO#+GHSERNN#; 6000.00  N
REF:71 !
PARAMETER G(ZET,FE:MO:VA;0) 273.00 +GHSERFE#+GHSERMO#; 6000.00  N
REF:71 !
PARAMETER G(ZET,FE:NB:N;0) 273.00 -88000+60*T+GHSERFE#
   +GHSERNB#+GHSERNN#; 6000.00  N
REF:71 !
PARAMETER G(ZET,FE:NB:VA;0) 273.00 +GHSERFE#+GHSERNB#; 6000.00  N
REF:71 !
PARAMETER G(ZET,FE:V:N;0) 273.00 -56000+80*T+GHSERFE#
   +GHSERVV#+GHSERNN#; 6000.00  N
REF:71 !
PARAMETER G(ZET,FE:V:VA;0) 273.00 +GHSERFE#+GHSERVV#; 6000.00  N
REF:71 !
$----------------------Interaction parameters----------------------
PARAMETER L(ZET,CR:MO,NB:N;0) 273.00 -168000+100*T; 6000.00  N
REF:71 !
PARAMETER L(ZET,CR:NB:N,VA;0) 273.00 -64000; 6000.00  N
REF:71 !
PARAMETER L(ZET,CR:V:N,VA;0) 273.00 -87000; 6000.00  N
REF:71 !
PARAMETER L(ZET,CR,FE:NB:N;0) 273.00 -270000+100*T; 6000.00  N
REF:71 !
PARAMETER L(ZET,CR,FE:V:N;0) 273.00 -260000+100*T; 6000.00  N
REF:71 !
PARAMETER L(ZET,FE:V:N,VA;0) 273.00 -87000; 6000.00  N
REF:71 !
$
$###########################################################################
$                   THERMODYNAMIC PARAMETERS: CRB   
$###########################################################################
$
 PHASE CRB  %  2 0.5   0.5 > relevance in bracing filler alloy >> 3 !
    CONSTITUENT CRB  : CR%,FE,NI : B% :  !
PARAMETER G(CRB,CR:B;0) 273.00 +0.5*GHSERCR#+0.5*GHSERBB#
   -55000+9*T+0.1*T*LN(T)+2E-4*T**2; 6000.00  N
REF:POV12 !
PARAMETER G(CRB,FE:B;0) 273.00 +0.5*GHSERFE#+0.5*GHSERBB#
 -34200+22*T; 6000.00  N
REF:145 !
PARAMETER G(CRB,NI:B;0) 273.00 +0.5*GHSERNI#+0.5*GHSERBB#
 -20865.7+1.67458*T; 6000.00  N
REF:190 !
PARAMETER L(CRB,CR,FE:B;0) 273.00 +12000-39*T; 6000.00  N
REF:145 !
PARAMETER L(CRB,CR,FE:B;1) 273.00 -29000+23*T; 6000.00  N
REF:145 !
PARAMETER L(CRB,CR,FE:B;2) 273.00 +25000-5*T; 6000.00  N
REF:145 !
PARAMETER L(CRB,FE,NI:B;0) 273.00 +7000; 6000.00  N
REF:192 !
PARAMETER L(CRB,CR,NI:B;0) 273.00 +7000; 6000.00  N
REF:POV12 !
PARAMETER L(CRB,CR,FE,NI:B;0) 273.00 +1e-8; 6000.00  N
REF:POV12 !
$
$###########################################################################
$                   THERMODYNAMIC PARAMETERS: CR2B   
$###########################################################################
$
 PHASE CR2B  %  2 0.666667   0.333333 > 
Orthorhombic. 
>> 2 !
    CONSTITUENT CR2B  : CR%,FE : B :  !
PARAMETER G(CR2B,CR:B;0) 273.00 +0.6666667*GHSERCR#+0.3333333*GHSERBB#
   -37550+2.53*T+0.1*T*LN(T)+6E-4*T**2; 6000.00  N
REF:145 !
PARAMETER G(CR2B,FE:B;0) 273.00 +0.6666667*GHSERFE#+0.3333333*GHSERBB#
   -20000+3*T; 6000.00  N
REF:POV12 !
PARAMETER L(CR2B,CR,FE:B;0) 273.00 -12000-6.5*T; 6000.00  N
REF:145 !
PARAMETER L(CR2B,CR,FE:B;1) 273.00 -62000+43*T; 6000.00  N
REF:145 !
PARAMETER L(CR2B,CR,FE:B;2) 273.00 +20000-18*T; 6000.00  N
REF:145 !
$
$###########################################################################
$                   THERMODYNAMIC PARAMETERS: CR5B3
$###########################################################################
$
 PHASE CR5B3  %  2 0.625   0.375 > >> 0 !
    CONSTITUENT CR5B3  : CR : B :  !
PARAMETER G(CR5B3,CR:B;0) 273.00 +0.625*GHSERCR#+0.375*GHSERBB#
   -41950+0.65*T+0.5*T*LN(T)+5E-4*T**2; 6000.00  N
REF:145 !
$
$###########################################################################
$                   THERMODYNAMIC PARAMETERS: FEB
$###########################################################################
$
 TYPE_DEFINITION ^ GES A_P_D FEB MAGNETIC  -3.0    0.28 !
 PHASE FEB  %^  2 0.5   0.5 > >> 0 !
    CONSTITUENT FEB  : CR,FE%,NI : B%:  !
PARAMETER G(FEB,FE:B;0) 273.00 -33000+6.35*T
   +0.5*GHSERFE#+0.5*GHSERBB#; 6000.00  N
REF:192 !
PARAMETER G(FEB,CR:B;0) 273.00 +0.5*GHSERFE#+0.5*GHSERBB#
 -28000+3*T; 6000.00  N
REF:POV12 !
PARAMETER G(FEB,NI:B;0) 273.00 +0.5*GHSERNI#+0.5*GHSERBB#
   -16365.7+1.67458*T; 6000.00  N
REF:192 !
PARAMETER L(FEB,CR,FE:B;0) 273.00 -40000+7*T; 6000.00  N
REF:145 !
PARAMETER L(FEB,CR,FE:B;1) 273.00 +5000-18*T; 6000.00  N
REF:145 !
PARAMETER L(FEB,CR,FE:B;2) 273.00 +1e-8; 6000.00  N
REF:145 !
PARAMETER L(FEB,FE,NI:B;0) 273.00 +6000; 6000.00  N
REF:192 !
$
PARAMETER TC(FEB,FE:B;0) 273.00 +600; 6000.00  N
REF:192 !
PARAMETER BMAGN(FEB,FE:B;0) 273.00 +1.03; 6000.00  N
REF:192 !

$###########################################################################
$                   THERMODYNAMIC PARAMETERS: FENBB
$###########################################################################
$ 
 PHASE FENBB  %  3 1  1  1 > >> 0 !
    CONSTITUENT FENBB  : FE :NB :B :  !
PARAMETER G(FENBB,FE:NB:B;0) 273.00 +GHSERBB#+GHSERFE#+GHSERNB#
   -157500-6*T; 6000.00  N
REF:146 !
$
$###########################################################################
$                   THERMODYNAMIC PARAMETERS: FE3NB3B4
$###########################################################################
$ 
 PHASE FE3NB3B4  %  3 3  3  4 > >> 0 !
    CONSTITUENT FE3NB3B4  : FE :NB :B :  !
PARAMETER G(FE3NB3B4,FE:NB:B;0) 273.00 +4*GHSERBB#+3*GHSERFE#+3*GHSERNB#
   -580000+10*T; 6000.00  N
REF:146 !
$
$###########################################################################
$                   THERMODYNAMIC PARAMETERS: M2B
$###########################################################################
$
 TYPE_DEFINITION A GES A_P_D M2B MAGNETIC  -3.0    0.28 !
 PHASE M2B  %A  2 0.666667   0.333333 > 
Tetragonal. 
>> 3 !
    CONSTITUENT M2B  : CO,CR,FE,MO,NI%,W : B :  !
PARAMETER G(M2B,CO:B;0) 273.00 +0.6666667*GHSERCO#+0.3333333*GHSERBB#
   -28564+5.077*T; 6000.00  N
REF:226 !
PARAMETER G(M2B,CR:B;0) 273.00 +0.6666667*GHSERCR#+0.3333333*GHSERBB#
   -32000+7.6*T; 6000.00  N
REF:145 !
PARAMETER G(M2B,FE:B;0) 273.00 -24175+3.62*T+0.667*GHSERFE#
   +0.333*GHSERBB#; 6000.00  N
REF:192 !
PARAMETER G(M2B,MO:B;0) 273.00 +0.33333*GHSERBB#+0.66667*GHSERMO#
   -42176+2*T; 6000.00  N
REF:118 !
PARAMETER G(M2B,NI:B;0) 273.00 +0.33333*GHSERBB#+0.66667*GHSERNI#
   -24100.7555+4.01743184*T; 6000.00  N
REF:161 !
PARAMETER G(M2B,W:B;0) 273.00 +0.33333*GHSERBB#+0.66667*GHSERWW#
   -37000+2*T; 6000.00  N
REF:pov15 !
PARAMETER L(M2B,CO,FE:B;0) 273.00 -20000+15*T; 6000.00  N
REF:pov15 !
PARAMETER L(M2B,CO,FE:B;1) 273.00 -3000+5*T; 6000.00  N
REF:pov15 !
PARAMETER L(M2B,CR,FE:B;0) 273.00 -42000+12*T; 6000.00  N
REF:145 !
PARAMETER L(M2B,CR,FE:B;1) 273.00 -94000+75*T; 6000.00  N
REF:145 !
PARAMETER L(M2B,CR,FE:B;2) 273.00 -46500+9.15*T; 6000.00  N
REF:145 !
PARAMETER L(M2B,CR,NI:B;0) 273.00 +50000; 6000.00  N
REF:pov12 !
PARAMETER L(M2B,FE,NI:B;0) 273.00 -36800+19.4*T; 6000.00  N
REF:192 !
$
PARAMETER TC(M2B,FE:B;0) 273.00 +1018; 6000.00  N
REF:192 !
PARAMETER BMAGN(M2B,FE:B;0) 273.00 +1.91; 6000.00  N
REF:192 !

$###########################################################################
$                   THERMODYNAMIC PARAMETERS: MOB
$###########################################################################
$
 PHASE MOB  %  2 0.5   0.5 > >> 0 !
    CONSTITUENT MOB  : MO : B :  !
PARAMETER G(MOB,MO:B;0) 273.00 +0.5*GHSERMO#+0.5*GHSERBB#
 -52017+0.21*T; 6000.00  N
REF:118 !
$
$###########################################################################
$                   THERMODYNAMIC PARAMETERS: MOB2
$###########################################################################
$
 PHASE MOB2  %  2 1   2 > >> 0 !
    CONSTITUENT MOB2  : MO : B%,VA :  !
PARAMETER G(MOB2,MO:B;0) 273.00 +2*GHSERBB#+GHSERMO#
 -123803-1.25*T; 6000.00  N
REF:118 !
PARAMETER G(MOB2,MO:VA;0) 273.00 +GHSERMO#+13106; 6000.00  N
REF:118 !
$
$###########################################################################
$                   THERMODYNAMIC PARAMETERS: NBB
$###########################################################################
$
 PHASE NBB  %  2 1   1 > >> 0 !
    CONSTITUENT NBB  : NB : B%,NB :  !
PARAMETER G(NBB,NB:B;0) 273.00 +GHSERNB#+GHSERBB#-157380
   -21.8*T+3.381*T*LN(T)-1.953E-4*T**2; 6000.00  N
REF:117 !
PARAMETER G(NBB,NB:NB;0) 273.00 +2*GHSERNB#+75000; 6000.00  N
REF:117 !
$
$###########################################################################
$                   THERMODYNAMIC PARAMETERS: NB3B2
$###########################################################################
$
 PHASE NB3B2  %  2 3   2 > >> 0 !
    CONSTITUENT NB3B2  : FE,NB% : B :  !
PARAMETER G(NB3B2,NB:B;0) 273.00 +3*GHSERNB#+2*GHSERBB#-372301
   -53.233*T+11.662*T*LN(T)-2.276E-3*T**2; 6000.00  N
REF:117 !
PARAMETER G(NB3B2,FE:B;0) 273.00 +3*GHSERFE#+2*GHSERBB#
 -114000+31.5*T; 6000.00  N
REF:146 !
PARAMETER L(NB3B2,FE,NB:B;0) 273.00 -197500-34*T; 6000.00  N
REF:146 !
PARAMETER L(NB3B2,FE,NB:B;1) 273.00 +85000+151*T; 6000.00  N
REF:146 !
$
$###########################################################################
$                   THERMODYNAMIC PARAMETERS: NB5B6
$###########################################################################
$
 PHASE NB5B6  %  2 5   6 > >> 0 !
    CONSTITUENT NB5B6  : NB : B :  !
PARAMETER G(NB5B6,NB:B;0) 273.00 +5*GHSERNB#+6*GHSERBB#-886400
   -87.40*T+13.75*T*LN(T)+8.756E-4*T**2; 6000.00  N
REF:117 !
$
$###########################################################################
$                   THERMODYNAMIC PARAMETERS: TIB
$###########################################################################
$
 PHASE TIB  %  2 1   1 > >> 0 !
    CONSTITUENT TIB  : TI : B%,TI :  !
PARAMETER G(TIB,TI:B;0) 273.00 +GHSERBB#+GHSERTI#-165000-67.317*T+9.5*T*LN(T)
   -5e-4*T**2; 6000.00  N
REF:117 !
PARAMETER G(TIB,TI:TI;0) 273.00 +40000+2*GHSERTI#; 6000.00  N
REF:117 !
PARAMETER L(TIB,TI:B,TI;0) 273.00 -37503+29.790*T; 6000.00  N
REF:117 !
$
$###########################################################################
$                   THERMODYNAMIC PARAMETERS: TIB2
$###########################################################################
$
$ hexagonal solution phase
$ note: due to model translation for CrB2 (originally 0.3333:0.66667) 
$ slight change of configurational entropy.
$ simplified model without Va on first sublattice 
$
 PHASE TIB2  %  2 1   2 > >> 0 !
    CONSTITUENT TIB2  : B,CR%,MO,TI% : B%,CR,TI,VA :  !
PARAMETER G(TIB2,B:B;0) 273.00 +89628+3*GHSERBB#; 6000.00  N
REF:117 !
PARAMETER G(TIB2,B:CR;0) 273.00 +2*GHSERCR#+GHSERBB#; 6000.00  N
REF:pov09 !
PARAMETER G(TIB2,B:TI;0) 273.00 +2*GHSERTI#+GHSERBB#; 6000.00  N
REF:117 !
PARAMETER G(TIB2,CR:B;0) 273.00 -109980+0.78*T+0.12*T*LN(T)
 +0.0009*T**2; 6000.00  N
REF:145 !
PARAMETER G(TIB2,CR:CR;0) 273.00 +18000+3*GHSERCR#; 6000.00  N
REF:pov09 !
PARAMETER G(TIB2,CR:VA;0) 273.00 +GHSERCR#+150000; 6000.00  N
REF:145 !
PARAMETER G(TIB2,MO:B;0) 273.00 +2*GHSERBB#+GHSERMO#
 -123803-1.25*T; 6000.00  N
REF:118 !
PARAMETER G(TIB2,MO:VA;0) 273.00 +GHSERMO#+13106; 6000.00  N
REF:118 !
PARAMETER G(TIB2,TI:B;0) 273.00 +2*GHSERBB#+GHSERTI#-329000+1.865*T
   +1.2547*T*LN(T)+3.131E-3*T**2-4.105E-7*T**3; 6000.00  N
REF:117 !
PARAMETER G(TIB2,TI:TI;0) 273.00 +18000+3*GHSERTI#; 6000.00  N
REF:117 !
PARAMETER G(TIB2,TI:VA;0) 273.00 +GHSERTI#+150000; 6000.00  N
REF:pov09 !
$----------------------Interaction parameters----------------------
PARAMETER L(TIB2,B:B,TI;0) 273.00 -18500+53.211*T; 6000.00  N
REF:117 !
PARAMETER L(TIB2,TI:B,TI;0) 273.00 -18500+53.211*T; 6000.00  N
REF:117 !
PARAMETER L(TIB2,B,TI:B;0) 273.00 +91514+46.777*T; 6000.00  N
REF:117 !
PARAMETER L(TIB2,B,TI:TI;0) 273.00 -91514+46.777*T; 6000.00  N
REF:117 !
$
PARAMETER L(TIB2,CR,TI:B;0) 273.00 UNDEF#; 6000.00  N
REF:pov11 !
$
$###########################################################################
$                   THERMODYNAMIC PARAMETERS: TI3B4
$###########################################################################
$ 
 PHASE TI3B4  %  2 3   4 > >> 0 !
    CONSTITUENT TI3B4  : CR,NB,TI% : B :  !
PARAMETER G(TI3B4,CR:B;0) 273.00 -357000+18.2*T+3.5*T*LN(T)+0.0021*T**2
   +4*GHSERBB#+3*GHSERCR#; 6000.00  N
REF:145 !
PARAMETER G(TI3B4,NB:B;0) 273.00 -571700-35.515*T+5.807*T*LN(T)
 +1.671E-3*T**2+4*GHSERBB#+3*GHSERNB#; 6000.00  N
REF:117 !
PARAMETER G(TI3B4,TI:B;0) 273.00 -660000-162.241*T+25*T*LN(T)-2E-3*T**2
   +4*GHSERBB#+3*GHSERTI#; 6000.00  N
REF:117 !
$
$###########################################################################
$                   THERMODYNAMIC PARAMETERS: A_CHALC
$###########################################################################
$
 PHASE A_CHALC %  2 2   1 > 
Hexagonal close-packed Cu2S, A-chalcosite. 
>> 0 !
    CONSTITUENT A_CHALC  : CU : S :  !
PARAMETER G(A_CHALC,CU:S;0) 273.00 +2*GHSERCU#+GHSERSS#
   -78474.5-83.8534*T+7.2618*T*LN(T); 6000.00  N
REF:82 !
$
$###########################################################################
$                   THERMODYNAMIC PARAMETERS: ANILITE
$###########################################################################
$
 PHASE ANILITE %  2 1.75   1 > >> 0 !
    CONSTITUENT ANILITE  : CU : S :  !
PARAMETER G(ANILITE,CU:S;0) 273.00 +1.75*GHSERCU#+GHSERSS#
   -76000.8-22.78185*T; 6000.00  N
REF:82 !
$
$###########################################################################
$                   THERMODYNAMIC PARAMETERS: B_CHALC
$###########################################################################
$
 PHASE B_CHALC %  2 2   1 > 
Cu2S, B-chalcosite. 
>> 0 !
    CONSTITUENT B_CHALC  : CU : S :  !
PARAMETER G(B_CHALC,CU:S;0) 273.00 +2*GHSERCU#+GHSERSS#
   -79412-56.4306*T+3.0602*T*LN(T); 6000.00  N
REF:82 !
$
$###########################################################################
$                   THERMODYNAMIC PARAMETERS: COVELLITE
$###########################################################################
$
 PHASE COVELLITE %  2 1   1 > >> 0 !
    CONSTITUENT COVELLITE  : CU : S :  !
PARAMETER G(COVELLITE,CU:S;0) 273.00 +GHSERCU#+GHSERSS#
   -52804.7-6.6291*T; 6000.00  N
REF:82 !
$
$###########################################################################
$                   THERMODYNAMIC PARAMETERS: CU2S
$###########################################################################
$
 PHASE CU2S %  3 2 1 1 > 
Fcc-structured.
>> 1 !
    CONSTITUENT CU2S  : CU%,FE : S : S,VA% :  !
PARAMETER G(CU2S,CU:S:VA;0) 273.00 +GDIG#; 6000.00  N
REF:82 !
PARAMETER G(CU2S,FE:S:VA;0) 273.00 -20000+2*GHSERFE#
   +GHSERSS#; 6000.00  N
REF:pov15 !
PARAMETER G(CU2S,CU:S:S;0) 273.00 -82000+GDIG#+GHSERSS#; 6000.00  N
REF:pov15 !
PARAMETER G(CU2S,FE:S:S;0) 273.00 -20000+2*GHSERFE#+2*GHSERSS#; 6000.00  N
REF:pov15 !
PARAMETER L(CU2S,CU,FE:S:VA;0) 273.00 -200000; 6000.00  N
REF:pov15 !
PARAMETER L(CU2S,CU,FE:S:VA;1) 273.00 +150000; 6000.00  N
REF:pov15 !
PARAMETER L(CU2S,CU,FE:S:VA;2) 273.00 -100000; 6000.00  N
REF:pov15 !
PARAMETER L(CU2S,CU,FE:S:S;0) 273.00 -300000; 6000.00  N
REF:pov15 !
PARAMETER L(CU2S,CU,FE:S:S;1) 273.00 -300000; 6000.00  N
REF:pov15 !
PARAMETER L(CU2S,CU,FE:S:S;2) 273.00 -300000; 6000.00  N
REF:pov15 !
PARAMETER L(CU2S,CU:S:S,VA;0) 273.00 -165000; 6000.00  N
REF:pov15 !
PARAMETER L(CU2S,FE:S:S,VA;0) 273.00 -300000; 6000.00  N
REF:pov15 !
$
$###########################################################################
$                   THERMODYNAMIC PARAMETERS: DIGENITE
$###########################################################################
$
 PHASE DIGENITE %  3 2   1   1 > 
Use for equilibrium calculation only. 
>> 1 !
    CONSTITUENT DIGENITE  : CU%,FE%,VA : CU,VA% : S :  !
PARAMETER G(DIGENITE,CU:CU:S;0) 273.00 +3*GHSERCU#+GHSERSS#
 -49.382*T; 6000.00  N
REF:82 !
PARAMETER G(DIGENITE,FE:CU:S;0) 273.00 +2*GHSERFE#+GHSERCU#
 +GHSERSS#; 6000.00  N
REF:82 !
PARAMETER G(DIGENITE,VA:CU:S;0) 273.00 +GHSERCU#+GHSERSS#
 +100000; 6000.00  N
REF:82 !
PARAMETER G(DIGENITE,CU:VA:S;0) 273.00 +GDIG#; 6000.00  N
REF:82 !
PARAMETER G(DIGENITE,FE:VA:S;0) 273.00 +2*GHSERFE#+GHSERSS#; 6000.00  N
REF:82 !
PARAMETER G(DIGENITE,VA:VA:S;0) 273.00 +GHSERSS#+105281; 6000.00  N
REF:82 !
$----------------------Interaction parameters----------------------
PARAMETER L(DIGENITE,CU,VA:VA:S;0) 273.00 -154893+51.3874*T; 6000.00  N
REF:82 !
PARAMETER L(DIGENITE,CU,FE:VA:S;0) 273.00 -81000; 6000.00  N
REF:82 !
PARAMETER L(DIGENITE,CU,FE,VA:VA:S;0) 273.00 -900000; 6000.00  N
REF:82 !
PARAMETER L(DIGENITE,FE,VA:VA:S;0) 273.00 -550000; 6000.00  N
REF:82 !
$
$###########################################################################
$                   THERMODYNAMIC PARAMETERS: DISULF
$###########################################################################
$
 PHASE DISULF %  2 1   2 > 
Pyrite, FeS2. 
>> 0 !
    CONSTITUENT DISULF  : FE : S :  !
PARAMETER G(DISULF,FE:S;0) 273.00 +GHSERFE#+2*GHSERSS#
   -177763+48.567*T; 6000.00  N
REF:82 !
$
$###########################################################################
$                   THERMODYNAMIC PARAMETERS: DJURLEITE
$###########################################################################
$
 PHASE DJURLEITE %  2 1.93   1 > >> 0 !
    CONSTITUENT DJURLEITE  : CU : S :  !
PARAMETER G(DJURLEITE,CU:S;0) 273.00 +1.93*GHSERCU#+GHSERSS#
   -79718.6-30.97899*T; 6000.00  N
REF:82 !
$
$###########################################################################
$                   THERMODYNAMIC PARAMETERS: FC_MONO
$###########################################################################
$
PHASE FC_MONO %  1   1 > 
Monoclinic sulfur (high T) 
>> 0 !
CONSTITUENT FC_MONO  : S :  !
PARAMETER G(FC_MONO,S;0) 273.00 +GHSERSS#+188.29+2.8932*T
 -0.57614*T*LN(T); 6000.00  N
REF:0 !
$
$###########################################################################
$                   THERMODYNAMIC PARAMETERS: FC_ORTHO
$###########################################################################
$
 PHASE FC_ORTHO %  1   1 > 
Orthorhombic Sulfur (low T). 
>> 0 !
    CONSTITUENT FC_ORTHO  : S :  !
PARAMETER G(FC_ORTHO,S;0) 273.00 +GHSERSS#; 6000.00  N
REF:0 !
$
$###########################################################################
$                   THERMODYNAMIC PARAMETERS: FES_P
$###########################################################################
$
 PHASE FES_P %  2 1   1 > 
Fe-rich Fe,Mn-sulfide. 
>> 0 !
    CONSTITUENT FES_P  : FE%,MN : S :  !
PARAMETER G(FES_P,FE:S;0) 273.00 -71292-201.349*T+24.2116*T*LN(T)
   -0.003402*T**2+GHSERFE#+GHSERSS#; 6000.00  N
REF:81 !
PARAMETER G(FES_P,MN:S;0) 273.00 -174952-368.385*T+48.2649*T*LN(T)
   -0.01153*T**2+GHSERMN#+GHSERSS#; 6000.00  N
REF:81 !
PARAMETER L(FES_P,FE,MN:S;0) 273.00 +8500; 6000.00  N
REF:81 !
PARAMETER L(FES_P,FE,MN:S;1) 273.00 +5500; 6000.00  N
REF:81 !
$
$###########################################################################
$                   THERMODYNAMIC PARAMETERS: MNS_Q
$###########################################################################
$
 PHASE MNS_Q %  2 1   1 > >> 1 !
    CONSTITUENT MNS_Q  : CU,FE,MN% : S :  !
PARAMETER G(MNS_Q,CU:S;0) 273.00 +GHSERCU#+GHSERSS#; 6000.00  N
REF:pov09 !
PARAMETER G(MNS_Q,FE:S;0) 273.00 -70100-201.349*T+24.2116*T*LN(T)
   -0.003402*T**2+GHSERFE#+GHSERSS#; 6000.00  N
REF:81 !
PARAMETER G(MNS_Q,MN:S;0) 273.00 -182867-368.385*T+48.2648*T*LN(T)
   -0.01153*T**2+GHSERMN#+GHSERSS#; 6000.00  N
REF:81 !
PARAMETER L(MNS_Q,CU,FE:S;0) 273.00 -110000; 6000.00  N
REF:pov09 !
PARAMETER L(MNS_Q,CU,FE:S;1) 273.00 +1E-8; 6000.00  N
REF:pov09 !
PARAMETER L(MNS_Q,CU,MN:S;0) 273.00 -110000; 6000.00  N
REF:pov09 !
PARAMETER L(MNS_Q,CU,MN:S;1) 273.00 +1e-8; 6000.00  N
REF:pov09 !
PARAMETER L(MNS_Q,FE,MN:S;0) 273.00 +8500; 6000.00  N
REF:81 !
PARAMETER L(MNS_Q,FE,MN:S;1) 273.00 +5500; 6000.00  N
REF:81 !
$
$###########################################################################
$                   THERMODYNAMIC PARAMETERS: PYRR
$###########################################################################
$
 PHASE PYRR %  2 1   1 > 
(Cu,Fe)S pyrrhotite, hexagonal close-packed, 
for thermodynamic equilibrium calculations only. 
>> 0 !
    CONSTITUENT PYRR  : CU,FE,VA : S :  !
PARAMETER G(PYRR,CU:S;0) 273.00 +GHSERCU#+GHSERSS#; 6000.00  N 
REF:82 !
PARAMETER G(PYRR,FE:S;0) 273.00 +GHSERFE#+GHSERSS#-107518
   -18.19*T+1.78*T*LN(T); 6000.00  N
REF:82 !
PARAMETER G(PYRR,VA:S;0) 273.00 +GHSERSS#+258600; 6000.00  N
REF:82 !
$----------------------Interaction parameters----------------------
PARAMETER L(PYRR,CU,FE:S;0) 273.00 -90000; 6000.00  N
REF:82 !
PARAMETER L(PYRR,FE,VA:S;0) 273.00 -407000+10*T; 6000.00  N
REF:82 !
PARAMETER L(PYRR,FE,VA:S;1) 273.00 +60000+20*T; 6000.00  N
REF:82 !
$
$###########################################################################
$                   THERMODYNAMIC PARAMETERS: TIS
$###########################################################################
$
 PHASE TIS %  2 1   1 > >> 1 !
    CONSTITUENT TIS  : TI : S :  !
PARAMETER G(TIS,TI:S;0) 273.00 +GHSERTI#+GHSERSS#
   -87724-125.24*T; 6000.00  N
REF:pov09 !
$
$###########################################################################
$                   THERMODYNAMIC PARAMETERS: TI4C2S2
$###########################################################################
$
 PHASE TI4C2S2 %  3 4   2   2 > >> 2 !
    CONSTITUENT TI4C2S2  : TI : C : S :  !
PARAMETER G(TI4C2S2,TI:C:S;0) 273.00 +4*GHSERTI#+2*GHSERCC#+2*GHSERSS#
  -449804-348*T; 6000.00  N
REF:pov09 !
$
$###########################################################################
$                   THERMODYNAMIC PARAMETERS: OXIDE PHASES
$###########################################################################
$
$###########################################################################
$                   THERMODYNAMIC PARAMETERS: CORUND
$###########################################################################
$
 TYPE_DEFINITION ( GES A_P_D CORUND MAGNETIC  -3.0    0.28 !
 PHASE CORUND  %(  2 2   3 > corund-structured (Al,Cr,Fe)2O3 >> 2 !
   CONSTITUENT CORUND  :AL%,CR%,FE,NI : O :  !
PARAMETER G(CORUND,AL:O;0) 273.00 +GAL2O3#; 6000.00  N 
REF:200 !
PARAMETER G(CORUND,CR:O;0) 273.00 +GCR2O3#; 6000.00  N 
REF:198 !
PARAMETER G(CORUND,FE:O;0) 273.00 +GFE2O3#; 6000.00  N 
REF:196 !
PARAMETER G(CORUND,NI:O;0) 273.00 +2*GHSERNI#
+3*GHSEROO#; 6000.00  N 
REF:pov12 !
$
$------------------Interaction parameters---------------------------
PARAMETER L(CORUND,CR,FE:O;0) 273.00 -100000+50*T; 6000.00  N 
REF:pov12 !
PARAMETER L(CORUND,AL,CR:O;0) 273.00 +120000-50*T; 6000.00  N 
REF:pov12 !
PARAMETER L(CORUND,AL,CR:O;1) 273.00 +1e-8; 6000.00  N 
REF:pov12 !
PARAMETER L(CORUND,AL,FE:O;0) 273.00 +100000; 6000.00  N 
REF:pov12 !
PARAMETER L(CORUND,AL,NI:O;0) 273.00 +200000; 6000.00  N 
REF:pov12 !
$
$----------Magnetic contributions--------------------------------
PARAMETER TC(CORUND,CR:O;0) 273.00 308.6; 6000.00  N 
REF:198 !
PARAMETER BMAGN(CORUND,CR:O;0) 273.00 3; 6000.00  N 
REF:198 !
PARAMETER TC(CORUND,FE:O;0) 273.00 -2867; 6000.00  N 
REF:196 !
PARAMETER BMAGN(CORUND,FE:O;0) 273.00 -25.1; 6000.00  N 
REF:196 !
$
$###########################################################################
$                   THERMODYNAMIC PARAMETERS: HALITE
$###########################################################################
$
 PHASE HALITE  %  2 1   1 > halite-structured (Cr,Fe,Ni)O >> 2 !
   CONSTITUENT HALITE  :AL,CR,FE%,NI% : O :  !
PARAMETER G(HALITE,AL:O;0) 273.00 0.33333*GAL2O3#
+0.33333*GHSERAL#+200000; 6000.00  N 
REF:pov12 !
PARAMETER G(HALITE,CR:O;0) 273.00 0.33333*GCR2O3#
+0.33333*GHSERCR#+100000; 6000.00  N 
REF:pov12 !
PARAMETER G(HALITE,FE:O;0) 273.00 +GFEO#; 6000.00  N 
REF:199 !
PARAMETER G(HALITE,NI:O;0) 273.00 +GNIO#; 6000.00  N 
REF:199 !
$------------------Interaction parameters---------------------------
PARAMETER L(HALITE,AL,CR:O;0) 273.00 +1e-8; 6000.00  N 
REF:pov12 !
PARAMETER L(HALITE,AL,NI:O;0) 273.00 +1e-8; 6000.00  N 
REF:pov12 !
PARAMETER L(HALITE,AL,FE:O;0) 273.00 +1e-8; 6000.00  N 
REF:pov12 !
PARAMETER L(HALITE,CR,FE:O;0) 273.00 -50000; 6000.00  N 
REF:pov12 !
PARAMETER L(HALITE,CR,NI:O;0) 273.00 -50000; 6000.00  N 
REF:pov12 !
